Repository: franck-pigeonneau/glassoptics

# Description of the repository

This python module has been developed to determine the glass optic properties. Data sets are extracted from Interglad V8 and SciGlass databases. Artificial Neural Networks are fitted using keras library.

## `glassdata.py`

`glassdata.py` file defines the GlassData class. It gathers various functions to
clean datasets and manages data for the training stage. It is composed by the
following variables

-   `oxide`: Array of string
    Names of the oxides of the glass composition.
-   `nameproperty`: String
    Name of the property of the glasses.
-   `nsample`: Integer
    Number of the glass.
-   `noxide`: Integer

File: DataSet/nd.csv (part 1 of 22)
,SiO2,B2O3,Al2O3,MgO,CaO,BaO,Li2O,Na2O,K2O,ZnO,SrO,PbO,Y2O3,La2O3,TiO2,GeO2,ZrO2,P2O5,nd
0,0.725,0.125,0.0,0.0,0.0,0.0,0.0,0.15,0.0,0.0,0.0,0.0,0.0,0.0,0.0,0.0,0.0,0.0,1.514
1,0.4194,0.0377,0.0184,0.0,0.05,0.2145,0.047,0.0,0.0,0.1289,0.0,0.0,0.0,0.0324,0.0128,0.0,0.0387,0.0,1.675
2,0.5385,0.0,0.0,0.0,0.0,0.0,0.0,0.0043,0.0070999999999999,0.0,0.0,0.4485,0.0,0.0,0.0,0.0,0.0,0.0,1.8484
3,0.1,0.38,0.0,0.0,0.0,0.0,0.0,0.0,0.0,0.52,0.0,0.0,0.0,0.0,0.0,0.0,0.0,0.0,1.646
4,0.3957,0.1123,0.0,0.0,0.0,0.1678,0.0,0.0,0.0,0.174,0.0729,0.0,0.0,0.0116,0.0435,0.0,0.0139,0.0,1.69929
5,0.4997999999999999,0.1413,0.0277,0.0,0.0,0.126,0.1429,0.0233,0.0038,0.0302,0.0,0.0,0.0,0.0,0.0,0.0,0.0,0.0,1.59
6,0.52,0.24,0.0,0.0,0.0,0.0,0.0,0.24,0.0,0.0,0.0,0.0,0.0,0.0,0.0,0.0,0.0,0.0,1.528
7,0.242,0.514,0.0,0.0,0.0,0.244,0.0,0.0,0.0,0.0,0.0,0.0,0.0,0.0,0.0,0.0,0.0,0.0,1.598
8,0.4501,0.146,0.0,0.0,0.0,0.0,0.0198,0.0446,0.0168,0.1104,0.0,0.2043,0.0,0.0,0.0,0.0,0.0,0.0,1.6987
9,0.5765,0.0,0.0339,0.0,0.0,0.0,0.087,0.1117,0.0367,0.0,0.0,0.1435,0.0,0.0106,0.0,0.0,0.0,0.0,1.633
10,0.4255,0.0101,0.0209,0.0,0.0,0.0,0.0,0.0,0.0,0.0,0.0,0.4881,0.0,0.0,0.0533,0.0,0.0,0.0,1.94
11,0.5653,0.0776999999999999,0.0687,0.0723,0.1895,0.0,0.0,0.0,0.0,0.0,0.0,0.0,0.0,0.0,0.0081,0.0,0.0,0.0,1.5554
12,0.1364,0.4997999999999999,0.0088,0.0,0.2823,0.0,0.005,0.0,0.0,0.0,0.0,0.0,0.0297,0.0379,0.0,0.0,0.0,0.0,1.64
13,0.7000000000000001,0.0,0.0,0.0,0.1,0.0,0.2,0.0,0.0,0.0,0.0,0.0,0.0,0.0,0.0,0.0,0.0,0.0,1.542
14,0.6656000000000001,0.075,0.1037,0.0550999999999999,0.085,0.0106,0.0,0.0,0.0,0.0,0.005,0.0,0.0,0.0,0.0,0.0,0.0,0.0,1.524
15,0.3994,0.1591,0.0072,0.0,0.0,0.0,0.1236,0.0298,0.0637,0.0,0.0,0.215,0.0,0.0,0.0,0.0,0.0,0.0,1.688
16,0.5201,0.0,0.2405,0.0,0.0,0.0,0.0,0.1574,0.0,0.0804,0.0,0.0,0.0,0.0,0.0,0.0,0.0,0.0,1.5325
17,0.75,0.0,0.0,0.0,0.15,0.0,0.0,0.1,0.0,0.0,0.0,0.0,0.0,0.0,0.0,0.0,0.0,0.0,1.521
18,0.0,0.7447,0.0868,0.0,0.0,0.0,0.0,0.0,0.0,0.0,0.0,0.1675,0.0,0.0,0.0,0.0,0.0,0.0,1.6131
19,0.6075,0.0132,0.0,0.0,0.0503,0.0598,0.0118,0.0569,0.0599,0.0693,0.0,0.0,0.0,0.0,0.0706,0.0,0.0,0.0,1.6
20,0.239,0.397,0.0,0.0,0.0,0.364,0.0,0.0,0.0,0.0,0.0,0.0,0.0,0.0,0.0,0.0,0.0,0.0,1.643
21,0.7683,0.0,0.0,0.0,0.0,0.0,0.0,0.0,0.2317,0.0,0.0,0.0,0.0,0.0,0.0,0.0,0.0,0.0,1.498
22,0.703,0.1533,0.0,0.0,0.0,0.0,0.0,0.1437,0.0,0.0,0.0,0.0,0.0,0.0,0.0,0.0,0.0,0.0,1.512
23,0.0,0.0,0.0,0.0,0.1,0.0,0.0,0.0,0.0,0.0,0.0,0.0,0.0,0.2,0.0,0.0,0.0,0.6900000000000001,1.5883
24,0.4154,0.0,0.01,0.024,0.036,0.05,0.0639,0.0,0.009,0.0621,0.0279999999999999,0.0,0.0819999999999999,0.004,0.1852,0.0,0.0283999999999999,0.0,1.8
25,0.4175,0.0501999999999999,0.0,0.0,0.0735,0.1929,0.0479,0.0,0.0,0.1057,0.0,0.0,0.0,0.0227999999999999,0.047,0.0,0.0378,0.0,1.72
26,0.0,0.1272,0.0316,0.0,0.4881,0.0,0.0808,0.0,0.0,0.0,0.0,0.0,0.0,0.0,0.0,0.0,0.0,0.2723,1.5975
27,0.0,0.5963,0.0,0.0,0.0,0.0,0.0,0.3975,0.0,0.0,0.0,0.0,0.0,0.0,0.0,0.0,0.0,0.0,1.579
28,0.4086,0.1152,0.0,0.0,0.0,0.1668,0.0,0.0,0.0,0.1729,0.0725,0.0,0.0,0.0,0.0432,0.0,0.0138,0.0,1.71435
29,0.7628,0.071,0.0458,0.0019,0.0006,0.0,0.0,0.1126,0.0053,0.0,0.0,0.0,0.0,0.0,0.0,0.0,0.0,0.0,1.497
30,0.0,0.0,0.0,0.0,0.0,0.0,0.07,0.0,0.0,0.07,0.0,0.0,0.0,0.0,0.6,0.0,0.0,0.26,1.894
31,0.205,0.1895,0.0,0.0,0.0,0.2394,0.0,0.0,0.0,0.0,0.0,0.0,0.0,0.134,0.2321,0.0,0.0,0.0,1.86
32,0.3272,0.3215,0.0204,0.0,0.057,0.0419,0.0,0.0,0.0,0.0491,0.1477,0.0,0.0,0.0279,0.0,0.0,0.0064,0.0,1.627
33,0.0,0.8956000000000001,0.0,0.0,0.0,0.0,0.0,0.0994999999999999,0.0,0.0,0.0,0.0,0.0,0.0,0.0,0.0,0.0,0.0,1.5
34,0.5313,0.0815,0.0397,0.0,0.0434,0.1242,0.0,0.0,0.0,0.0309,0.086,0.0,0.0,0.0,0.0355,0.0,0.0132,0.0143,1.614
35,0.1201,0.3500999999999999,0.0250999999999999,0.0,0.0,0.1501,0.0992,0.0802,0.0,0.1704,0.0,0.0,0.0,0.0,0.0,0.0,0.0,0.0,1.6223
36,0.0,0.0,0.0954,0.0,0.0,0.0321,0.5118,0.0,0.0,0.0,0.0,0.0,0.0,0.0009,0.0,0.0,0.0,0.355,1.542
37,0.7122,0.0,0.1489,0.03,0.0,0.0,0.0889,0.0,0.0,0.0,0.0,0.0,0.0,0.0,0.0,0.0,0.01,0.0,1.536
38,0.334,0.3329999999999999,0.0,0.0,0.0,0.0,0.0,0.3329999999999999,0.0,0.0,0.0,0.0,0.0,0.0,0.0,0.0,0.0,0.0,1.526
39,0.3515999999999999,0.0,0.0,0.0,0.0562,0.0617,0.0,0.1272,0.0334,0.0,0.0,0.0,0.0,0.0,0.306,0.0,0.0512,0.0,1.804
40,0.5999,0.0,0.077,0.0455,0.1645,0.0,0.0,0.0,0.002,0.0,0.0691,0.0,0.0,0.0,0.042,0.0,0.0,0.0,1.588
41,0.1884,0.1944,0.0,0.0,0.0,0.2271,0.0,0.0,0.0184,0.0,0.0,0.0,0.0206,0.0728,0.2348,0.0,0.0289,0.0,1.857
42,0.7364,0.2226,0.0409999999999999,0.0,0.0,0.0,0.0,0.0,0.0,0.0,0.0,0.0,0.0,0.0,0.0,0.0,0.0,0.0,1.461
43,0.6777,0.0481,0.099,0.0322,0.0596999999999999,0.0321,0.0,0.0226,0.0,0.0,0.0141999999999999,0.0,0.0,0.0,0.0,0.0,0.0144,0.0,1.53
44,0.6726000000000001,0.0893,0.0122,0.0,0.0886999999999999,0.0,0.0208,0.0702,0.0462,0.0,0.0,0.0,0.0,0.0,0.0,0.0,0.0,0.0,1.533
45,0.0,0.0,0.154,0.257,0.0,0.0,0.0,0.0,0.0,0.0,0.0,0.0,0.0,0.0,0.0,0.0,0.0,0.5760000000000001,1.4934
46,0.31,0.35,0.005,0.05,0.04,0.04,0.105,0.0,0.0,0.0,0.06,0.0,0.0,0.02,0.0,0.0,0.0,0.0,1.62085
47,0.6459999999999999,0.0,0.0,0.0,0.1051,0.0,0.0103,0.1201,0.0033,0.0,0.0,0.0,0.0,0.0,0.1148,0.0,0.0,0.0,1.604
48,0.4968,0.1496,0.0237999999999999,0.0,0.0,0.1132,0.151,0.0336,0.0,0.0256,0.0033,0.0,0.0,0.0,0.0026,0.0,0.0,0.0,1.5874
49,0.0,0.0,0.0,0.0,0.0,0.0,0.0,0.3,0.0,0.0,0.0,0.0,0.0,0.0,0.0,0.7000000000000001,0.0,0.0,1.64
50,0.6898000000000001,0.1846,0.0369,0.0,0.0,0.0056999999999999,0.0315,0.0243,0.0107,0.0,0.0,0.0,0.0,0.0,0.0,0.0,0.0,0.0,1.48
51,0.758,0.0,0.0,0.0,0.1609,0.0,0.0,0.0810999999999999,0.0,0.0,0.0,0.0,0.0,0.0,0.0,0.0,0.0,0.0,1.523
52,0.583,0.167,0.0,0.0,0.0,0.0,0.0,0.25,0.0,0.0,0.0,0.0,0.0,0.0,0.0,0.0,0.0,0.0,1.525
53,0.0,0.1338,0.0245,0.0686,0.0294,0.1696,0.1191,0.0,0.0,0.0,0.0819,0.0,0.0,0.0,0.0,0.0,0.0,0.3628,1.59
54,0.0,0.0,0.12,0.0,0.0,0.15,0.0,0.0,0.15,0.0,0.0,0.0,0.0,0.015,0.0,0.0,0.0,0.55,1.5469
55,0.2817,0.1469,0.023,0.0,0.012,0.0,0.0,0.0538999999999999,0.004,0.0,0.0,0.0,0.0,0.0,0.0,0.4785,0.0,0.0,1.555
56,0.0,0.1902,0.0586,0.0,0.2126,0.2185,0.0,0.0192,0.0,0.0718,0.0,0.0,0.0,0.0,0.0,0.0,0.0,0.2291,1.6121
57,0.6,0.0,0.06,0.0,0.0,0.34,0.0,0.0,0.0,0.0,0.0,0.0,0.0,0.0,0.0,0.0,0.0,0.0,1.615
58,0.5543,0.0955,0.0083,0.0,0.0289999999999999,0.1563,0.0,0.0215,0.0404,0.0349,0.0,0.0,0.0,0.0051,0.0477,0.0,0.0062,0.0,1.616
59,0.55,0.0,0.05,0.4,0.0,0.0,0.0,0.0,0.0,0.0,0.0,0.0,0.0,0.0,0.0,0.0,0.0,0.0,1.563
60,0.5618,0.0,0.0,0.0,0.0,0.0,0.0,0.1077,0.0,0.0,0.0,0.3304999999999999,0.0,0.0,0.0,0.0,0.0,0.0,1.754
61,0.0,0.0,0.0464,0.0,0.0,0.0,0.0,0.2292,0.0,0.0,0.0,0.0,0.0,0.0,0.0,0.7243,0.0,0.0,1.64
62,0.0,0.0,0.1,0.0,0.0,0.3,0.0,0.0,0.0,0.0,0.0,0.0,0.0,0.0,0.0,0.0,0.0,0.5999,1.56
63,0.2452,0.2116,0.0,0.0,0.0,0.0,0.0,0.0,0.0,0.5431,0.0,0.0,0.0,0.0,0.0,0.0,0.0,0.0,1.66
64,0.0,0.425,0.0,0.0,0.0,0.0,0.0,0.0,0.0,0.5750000000000001,0.0,0.0,0.0,0.0,0.0,0.0,0.0,0.0,1.661
65,0.799,0.0,0.0115,0.0,0.048,0.0,0.0,0.03,0.0132,0.0,0.0486,0.0,0.0,0.01,0.0,0.0,0.0197,0.0,1.53004
66,0.7578,0.0,0.0,0.0,0.0,0.0,0.0,0.0,0.0408,0.0,0.0,0.2014,0.0,0.0,0.0,0.0,0.0,0.0,1.618
67,0.0,0.3,0.0,0.0,0.0,0.4,0.0,0.0,0.0,0.0,0.0,0.0,0.0,0.0,0.3,0.0,0.0,0.0,1.844
68,0.0709,0.3791,0.0,0.0,0.1488,0.0544,0.0,0.0,0.0,0.3076,0.0,0.0,0.0,0.0392,0.0,0.0,0.0,0.0,1.7
69,0.6437,0.0448,0.104,0.1083,0.089,0.0,0.0,0.0101,0.0,0.0,0.0,0.0,0.0,0.0,0.0,0.0,0.0,0.0,1.53
70,0.177,0.2586,0.0401,0.0,0.2043,0.0426,0.0,0.066,0.0,0.0,0.0868,0.0,0.0,0.0602,0.0,0.0,0.0530999999999999,0.0,1.719
71,0.0584999999999999,0.5609000000000001,0.0,0.0,0.0,0.0,0.0,0.0,0.0,0.0782,0.0,0.0,0.0575,0.1706,0.0,0.0,0.0681,0.0,1.77179
72,0.0,0.07,0.0983,0.1508,0.0,0.0,0.015,0.0,0.0,0.05,0.0,0.0,0.0,0.01,0.0,0.0,0.0,0.5927,1.51717
73,0.6755,0.1034,0.1092,0.0162,0.0875,0.0021,0.0,0.0,0.0,0.0,0.0056999999999999,0.0,0.0,0.0,0.0,0.0,0.0,0.0,1.51
74,0.775,0.0,0.0,0.0,0.05,0.0,0.0,0.0,0.175,0.0,0.0,0.0,0.0,0.0,0.0,0.0,0.0,0.0,1.499
75,0.7131000000000001,0.0808,0.0398,0.0,0.0,0.0,0.0605999999999999,0.0454,0.0332,0.0115,0.0,0.0,0.0,0.0,0.0156,0.0,0.0,0.0,1.516
76,0.6324000000000001,0.1942,0.0567999999999999,0.0,0.0,0.0,0.0538,0.0,0.0579999999999999,0.0,0.0,0.0,0.0,0.0,0.0,0.0,0.0,0.0,1.492
77,0.625,0.275,0.0,0.0,0.0,0.0,0.0,0.1,0.0,0.0,0.0,0.0,0.0,0.0,0.0,0.0,0.0,0.0,1.489
78,0.6539,0.087,0.0078,0.0141,0.1052,0.0,0.0,0.1278999999999999,0.0019,0.0,0.0018,0.0,0.0,0.0,7.628000000000001e-05,0.0,0.0,0.0,1.5323
79,0.0783,0.527,0.0,0.0,0.0,0.0,0.0,0.0,0.0,0.0,0.0,0.0,0.0797,0.1951,0.0139,0.0,0.0966,0.0,1.80399
80,0.5446,0.0052,0.0,0.042,0.042,0.0,0.0734,0.2069,0.0419,0.0,0.0,0.0,0.0,0.0325,0.0,0.0,0.0053,0.0,1.58
81,0.1803,0.4886,0.1805,0.0,0.0,0.0,0.0,0.0,0.0,0.0,0.0,0.0,0.0398,0.1107,0.0,0.0,0.0,0.0,1.65
82,0.1,0.365,0.0,0.0,0.0,0.0,0.0,0.0,0.0,0.535,0.0,0.0,0.0,0.0,0.0,0.0,0.0,0.0,1.65
83,0.6248,0.0731,0.0,0.0,0.0681,0.0378,0.0639,0.0924,0.0358,0.0,0.0,0.0,0.0,0.0,0.004,0.0,0.0,0.0,1.5483
84,0.4622,0.2571,0.0363,0.0153,0.0,0.0,0.1033,0.0996,0.0262,0.0,0.0,0.0,0.0,0.0,0.0,0.0,0.0,0.0,1.53
85,0.0,0.0,0.0,0.0,0.0,0.0,0.0,0.3005,0.0,0.0,0.2,0.0,0.0,0.0,0.0,0.0,0.0,0.4994,1.509
86,0.615,0.0,0.034,0.0,0.086,0.157,0.0,0.0,0.0,0.0,0.039,0.0,0.0,0.008,0.0409999999999999,0.0,0.02,0.0,1.63
87,0.5988,0.0,0.025,0.0,0.0998,0.0,0.2745,0.0,0.0,0.0,0.0,0.0,0.0,0.0,0.0,0.0,0.0,0.0,1.567
88,0.0,0.1,0.0,0.0,0.0,0.0,0.0,0.0,0.0,0.05,0.0,0.0,0.0,0.0,0.6,0.0,0.0,0.25,1.8680000000000003
89,0.3822,0.0683,0.0311,0.0,0.1483,0.1291,0.1325,0.0,0.0,0.0,0.0,0.0,0.0,0.0267,0.0644,0.0,0.0154,0.0,1.7011
90,0.4173,0.0763,0.0,0.0,0.0,0.12,0.0306999999999999,0.0,0.0,0.1383,0.0883,0.0,0.0,0.0388,0.0515,0.0,0.0379,0.0,1.72
91,0.6813,0.0735,0.0501999999999999,0.0,0.0304,0.0,0.0,0.0,0.0,0.0,0.1646,0.0,0.0,0.0,0.0,0.0,0.0,0.0,1.53
92,0.47,0.0040999999999999,0.0,0.0,0.0983,0.2096,0.0,0.0015,0.0,0.0034999999999999,0.0,0.0,0.0,0.0306,0.1226,0.0146,0.0317,0.0,1.76
93,0.0,0.0,0.0409,0.0,0.0372,0.034,0.0523,0.0,0.0,0.3843,0.0,0.0,0.0,0.0,0.0653,0.001,0.0,0.385,1.6194
94,0.0,0.1612,0.0911,0.1021,0.0,0.0,0.0,0.0,0.0,0.0,0.0,0.0,0.0,0.0,0.0,0.0,0.0,0.6306,1.519
95,0.0,0.0,0.0,0.0,0.0,0.0,0.09,0.0,0.0,0.09,0.0,0.0,0.0,0.0,0.5,0.0,0.0,0.32,1.81
96,0.6642,0.1134,0.0376,0.0,0.0,0.0,0.0,0.0309,0.1056,0.0,0.0,0.0,0.0,0.0293,0.0,0.0,0.019,0.0,1.52862
97,0.6553,0.0,0.0002,0.0639,0.1289,0.0,0.0,0.1157,6.445000000000001e-05,0.0,0.0,0.0,0.0,0.0,0.0,0.0,0.0336,0.0,1.5544
98,0.7619,0.0,0.0,0.0,0.0,0.0,0.0,0.0,0.2286,0.0,0.0,0.0,0.0,0.0,0.0,0.0,0.0,0.0,1.507
99,0.7000000000000001,0.0,0.0,0.0,0.15,0.0,0.0,0.15,0.0,0.0,0.0,0.0,0.0,0.0,0.0,0.0,0.0,0.0,1.527
100,0.0,0.0,0.0,0.0,0.0394,0.0721,0.0555,0.0,0.0,0.4074,0.0,0.0,0.0,0.0,0.0,0.0011,0.0,0.4079,1.5982
101,0.7112,0.0,0.0,0.0,0.0,0.0,0.0,0.0,0.111,0.0,0.0,0.0,0.0,0.0,0.0,0.1778,0.0,0.0,1.524
102,0.3804,0.1898,0.0,0.0,0.0,0.0,0.2871,0.0138,0.0039,0.0286,0.0958,0.0,0.0,0.0,0.0,0.0,0.0,0.0,1.58624
103,0.2288,0.2962,0.0008,0.0,0.2451,0.0168,0.0834,0.0,0.0,0.0306,0.0,0.0,0.019,0.0754,0.0,0.0,0.0,0.0,1.695
104,0.5018,0.1575,0.0135,0.0,0.0,0.3098,0.0,0.0,0.0,0.0124,0.0,0.0,0.0,0.0003,0.0011,0.0,0.0007,0.0,1.63
105,0.0,0.0,0.15,0.154,0.0,0.0,0.0,0.0,0.03,0.0,0.0,0.0,0.0,0.0,0.0,0.0,0.0,0.65,1.516
106,0.6,0.0,0.0,0.1,0.0,0.0,0.0,0.0,0.3,0.0,0.0,0.0,0.0,0.0,0.0,0.0,0.0,0.0,1.513
107,0.5901,0.0,0.067,0.0524,0.1905,0.0,0.0,0.0,0.0,0.0,0.08,0.0,0.0,0.0,0.0,0.0,0.02,0.0,1.589
108,0.0,0.0,0.1184,0.0,0.0901,0.0,0.156,0.0,0.0,0.0,0.0,0.0,0.0,0.0036,0.0,0.0,0.0,0.6133,1.537
109,0.32,0.0,0.0,0.0,0.0,0.0,0.0,0.0,0.2,0.0,0.0,0.0,0.0,0.0,0.0,0.48,0.0,0.0,1.583
110,0.5929,0.1941,0.0663,0.0,0.0,0.008,0.1336999999999999,0.005,0.0,0.0,0.0,0.0,0.0,0.0,0.0,0.0,0.0,0.0,1.52
111,0.5924,0.0,0.0,0.0,0.0,0.1285,0.0,0.1051,0.0,0.0,0.0,0.0,0.0,0.0,0.0,0.1617,0.0,0.0,1.59741
112,0.4516,0.1192,0.0053,0.0,0.0605,0.2537999999999999,0.0,0.0,0.0,0.057,0.0,0.0116,0.0,0.0,0.038,0.0,0.0,0.0,1.6667
113,0.4492,0.0881,0.024,0.0,0.0729,0.1227,0.0081999999999999,0.0,0.0,0.0501999999999999,0.1184,0.0,0.0,0.0,0.0358,0.0,0.0299,0.0,1.666
114,0.233,0.428,0.062,0.02,0.02,0.012,0.035,0.025,0.077,0.0819999999999999,0.004,0.0,0.0,0.002,0.0,0.0,0.0,0.0,1.55
115,0.0581,0.5503,0.0,0.0,0.0,0.0,0.0,0.0,0.0,0.0776,0.0134,0.0,0.057,0.1712999999999999,0.0,0.0,0.0676,0.0,1.77324
116,0.12,0.4,0.0,0.0,0.14,0.0,0.09,0.0,0.0,0.1,0.0,0.0,0.04,0.08,0.0,0.0,0.02,0.0,1.71481
117,0.0,0.0089,0.0243,0.0,0.0088,0.2507,0.0747,0.088,0.0487,0.0305,0.0299,0.0,0.0,0.0008,0.0,0.0,0.0,0.4175,1.5823
118,0.1367,0.2271999999999999,0.0,0.0,0.0,0.0993,0.0,0.0,0.0,0.1054,0.0,0.0,0.0,0.1409,0.2122,0.0,0.0741,0.0,1.901
119,0.3443,0.1601,0.0,0.0,0.0,0.1719,0.0,0.0,0.0,0.1782,0.0657,0.0,0.0,0.0089,0.0489,0.0,0.0141999999999999,0.0,1.70242
120,0.0,0.75,0.0,0.0,0.0,0.2,0.05,0.0,0.0,0.0,0.0,0.0,0.0,0.0,0.0,0.0,0.0,0.0,1.62092
121,0.6577,0.1082,0.0194,0.0609,0.0,0.0,0.0371,0.0408,0.0381,0.0,0.0,0.0,0.0,0.0,0.0269,0.0,0.0,0.0,1.522
122,0.0,0.0819,0.1007,0.1132,0.0,0.0,0.0,0.0,0.1332,0.0,0.0,0.0,0.0,0.0,0.0,0.0,0.0,0.5709000000000001,1.522
123,0.0729,0.4727,0.0,0.0,0.0,0.0214,0.0,0.0,0.0058,0.128,0.0,0.0,0.0,0.1311999999999999,0.1235,0.0,0.0444,0.0,1.79
124,0.6315,0.0,0.0,0.0,0.0,0.0,0.0,0.2166,0.0,0.0,0.0,0.1519,0.0,0.0,0.0,0.0,0.0,0.0,1.613
125,0.4319,0.0971,0.0797,0.0,0.0,0.0,0.0113999999999999,0.0,0.0,0.0,0.0,0.2559,0.0,0.0181,0.0936,0.0,0.0097,0.0,1.8
126,0.6318,0.0,0.0223,0.0,0.0,0.0173,0.0,0.1262,0.0725,0.0,0.0,0.0,0.0,0.0,0.1236,0.0,0.0,0.0,1.5825
127,0.736,0.0,0.0,0.073,0.02,0.0,0.0,0.171,0.0,0.0,0.0,0.0,0.0,0.0,0.0,0.0,0.0,0.0,1.501
128,0.0,0.1507,0.1507,0.1075,0.0,0.0,0.0,0.0,0.0,0.0,0.0,0.0,0.0,0.0,0.0,0.0,0.0,0.5777,1.503
129,0.0,0.0,0.0,0.0,0.0,0.3498,0.0,0.0,0.0,0.0,0.0,0.0,0.0,0.0,0.0,0.0,0.0,0.6502,1.554
130,0.7587,0.0762,0.0446,0.0019,0.0006,0.0,0.0115,0.1065,0.0,0.0,0.0,0.0,0.0,0.0,0.0,0.0,0.0,0.0,1.499
131,0.6741,0.0415,0.0611,0.0861,0.0569,0.0,0.0,0.0504999999999999,0.0,0.0298,0.0,0.0,0.0,0.0,0.0,0.0,0.0,0.0,1.5219
132,0.7551000000000001,0.0,0.0,0.0,0.0,0.0,0.0,0.0,0.2264999999999999,0.0,0.0,0.0,0.0,0.0,0.0,0.0,0.0,0.0,1.514
133,0.7175,0.06,0.0538,0.0027,0.0006,0.0,0.0,0.159,0.0054,0.0,0.0,0.0,0.0,0.0,0.001,0.0,0.0,0.0,1.504
134,0.7103,0.0,0.006,0.1515,0.0436,0.0,0.0,0.0296,0.0,0.0,0.0,0.0,0.0,0.0,0.0,0.0,0.059,0.0,1.55
135,0.1546,0.4678,0.0,0.0,0.1646,0.0387,0.0,0.0,0.0,0.0556,0.0,0.0,0.0,0.0889,0.0,0.0,0.0298,0.0,1.691
136,0.241,0.474,0.0,0.0,0.0,0.285,0.0,0.0,0.0,0.0,0.0,0.0,0.0,0.0,0.0,0.0,0.0,0.0,1.617
137,0.78,0.0,0.0,0.0,0.0,0.22,0.0,0.0,0.0,0.0,0.0,0.0,0.0,0.0,0.0,0.0,0.0,0.0,1.57
138,0.6192000000000001,0.0897,0.0275,0.0,0.0063,0.0678,0.0352,0.034,0.0231,0.0,0.0,0.0,0.0,0.0,0.0967,0.0,0.0,0.0,1.6029
139,0.0,0.65,0.0,0.0,0.0,0.0,0.0,0.0,0.0,0.1,0.0,0.0,0.0,0.22,0.03,0.0,0.0,0.0,1.75
140,0.5843,0.1711,0.043,0.0311,0.0223,0.0081,0.0629,0.0504999999999999,0.0266,0.0,0.0,0.0,0.0,0.0,0.0,0.0,0.0,0.0,1.521
141,0.0,0.0139,0.0068,0.0,0.0,0.1085,0.167,0.0626,0.0,0.0085,0.0,0.2347,0.0,0.0,0.0,0.0,0.0,0.3828,1.6627
142,0.4,0.0,0.0,0.0,0.0,0.0,0.0,0.25,0.0,0.0,0.0,0.0,0.0,0.0,0.35,0.0,0.0,0.0,1.7599999999999998
143,0.5700000000000001,0.0,0.0,0.208,0.0,0.0,0.0,0.222,0.0,0.0,0.0,0.0,0.0,0.0,0.0,0.0,0.0,0.0,1.521
144,0.4394,0.2621,0.0447,0.0,0.0,0.0,0.0654,0.0683,0.0,0.1201,0.0,0.0,0.0,0.0,0.0,0.0,0.0,0.0,1.53686
145,0.0,0.05,0.175,0.107,0.0,0.0,0.0,0.0,0.0,0.05,0.0,0.0,0.0,0.0,0.0,0.0,0.0,0.605,1.5101
146,0.428,0.0,0.0,0.0,0.0,0.0,0.0,0.0,0.077,0.0,0.0,0.485,0.0,0.0,0.0,0.0,0.0,0.0,1.639
147,0.6604000000000001,0.0958,0.1092,0.0116,0.1011,0.0165,0.0,0.0,0.0,0.0040999999999999,0.0,0.0,0.0,0.0,0.0,0.0,0.0,0.0,1.522
148,0.1559,0.3257,0.0,0.0,0.0,0.1712999999999999,0.0,0.0,0.0,0.0,0.0,0.0,0.0513,0.1321,0.12,0.0,0.0435,0.0,1.813
149,0.7276,0.0,0.0,0.0723,0.1248,0.0,0.0,0.0753,0.0,0.0,0.0,0.0,0.0,0.0,0.0,0.0,0.0,0.0,1.522
150,0.0173,0.6415000000000001,0.0,0.0,0.1021,0.0,0.0,0.0,0.0,0.064,0.0,0.0,0.0,0.1278,0.0013,0.0,0.0455999999999999,0.0,1.7033
151,0.3969,0.0,0.0334,0.0,0.0,0.0,0.0,0.0,0.0,0.0418,0.0,0.4427,0.0,0.0,0.0852,0.0,0.0,0.0,1.954
152,0.2687,0.2482,0.1609,0.0,0.0,0.0,0.1575,0.0966,0.0357,0.0,0.0324,0.0,0.0,0.0,0.0,0.0,0.0,0.0,1.54
153,0.0924,0.5262,0.1197,0.0,0.0,0.0,0.0,0.0,0.0,0.004,0.0,0.2188,0.0,0.0023,0.0096,0.0,0.0125,0.0,1.672
154,0.0,0.4981,0.0,0.0,0.0997,0.0291,0.0,0.0,0.0,0.1924,0.0,0.0,0.0743,0.1064,0.0,0.0,0.0,0.0,1.714
155,0.3452,0.1308,0.0,0.0,0.0542,0.2395,0.0744,0.0,0.0,0.0,0.0,0.0,0.0,0.0652,0.0634,0.0,0.0246,0.0,1.745
156,0.3,0.0,0.0,0.0,0.0,0.0,0.0,0.3,0.0,0.0,0.0,0.0,0.0,0.0,0.4,0.0,0.0,0.0,1.7880000000000007
157,0.6189,0.0,0.0043,0.0,0.0,0.0,0.0592,0.1,0.0375,0.0,0.0,0.1745,0.0,0.0,0.0055,0.0,0.0,0.0,1.64
158,0.0,0.5025000000000001,0.0,0.0,0.0,0.0,0.0,0.0,0.0,0.1862,0.0337,0.0,0.0,0.1571,0.0729,0.0,0.0472,0.0,1.798
159,0.2128,0.2262,0.0,0.0,0.0,0.0,0.1198,0.0,0.0,0.2237,0.0,0.0,0.0634,0.1213,0.0,0.0,0.0233,0.0,1.77302
160,0.0984,0.5947,0.0,0.0,0.0,0.0,0.0916,0.0,0.0,0.0,0.0,0.0,0.1067,0.1086,0.0,0.0,0.0,0.0,1.7
161,0.7661,0.0,0.0065,0.0,0.0591,0.0,0.0,0.0769,0.0,0.0,0.0,0.0,0.0,0.0,0.0,0.0,0.0914,0.0,1.55
162,0.0,0.03,0.14,0.12,0.0,0.0,0.03,0.03,0.06,0.0,0.0,0.0,0.0,0.0,0.0,0.0,0.0,0.59,1.52109
163,0.0,0.0,0.0,0.0,0.0,0.0,0.0,0.1,0.0,0.0,0.0,0.0,0.0,0.0,0.0,0.9,0.0,0.0,1.67812
164,0.0,0.0,0.1616,0.2172,0.0,0.0,0.0,0.0,0.0,0.0,0.0,0.0,0.0,0.0,0.0,0.0,0.0,0.6043999999999999,1.5
165,0.7226,0.0821,0.043,0.0,0.0,0.0,0.0404,0.0379,0.0337,0.0117,0.0,0.0,0.0,0.0,0.0286,0.0,0.0,0.0,1.515
166,0.5191,0.0487,0.0399,0.0168,0.0,0.1273,0.2269,0.0,0.0,0.0166,0.0,0.0,0.0,0.0,0.0,0.0,0.0,0.0,1.626
167,0.6794,0.0,0.0,0.0,0.0,0.0,0.0,0.0,0.0446,0.0,0.0,0.276,0.0,0.0,0.0,0.0,0.0,0.0,1.683
168,0.443,0.0,0.0,0.0,0.0,0.0,0.0,0.0,0.081,0.0,0.0,0.466,0.0,0.0,0.0,0.0,0.0,0.0,1.627
169,0.4514,0.1948,0.0089,0.0,0.0161,0.2949,0.0,0.0,0.0,0.0333,0.0,0.0,0.0,0.0,0.0,0.0,0.0,0.0,1.612
170,0.203,0.0,0.301,0.0,0.496,0.0,0.0,0.0,0.0,0.0,0.0,0.0,0.0,0.0,0.0,0.0,0.0,0.0,1.6393
171,0.0,0.0,0.02,0.0,0.0401,0.0525,0.0,0.1213,0.0,0.3694,0.0,0.0,0.0,0.0069,0.0,0.0,0.0,0.3887,1.58
172,0.6,0.0,0.1,0.0,0.3,0.0,0.0,0.0,0.0,0.0,0.0,0.0,0.0,0.0,0.0,0.0,0.0,0.0,1.574
173,0.5710000000000001,0.0,0.0,0.0,0.0,0.0,0.0,0.143,0.0,0.0,0.0,0.286,0.0,0.0,0.0,0.0,0.0,0.0,1.718
174,0.0,0.0785,0.0054,0.1166,0.1471,0.2866,0.0584999999999999,0.0,0.0,0.0,0.0,0.0,0.0,0.0,0.0,0.0,0.0,0.3026,1.619
175,0.7075,0.06,0.0538,0.0034999999999999,0.0008,0.0,0.0,0.159,0.0054,0.0,0.0,0.0,0.0,0.0,0.0,0.0,0.0,0.01,1.5
176,0.1375,0.1886,0.0,0.0,0.0,0.1398,0.0,0.0,0.0,0.079,0.0,0.0,0.0,0.102,0.2822,0.0,0.0571,0.0,1.928
177,0.6551,0.0,0.0,0.0,0.1066,0.0,0.01,0.1015,0.0149,0.0,0.0,0.0,0.0,0.0,0.1115,0.0,0.0,0.0,1.601
178,0.6419,0.0584999999999999,0.0153,0.0,0.0,0.0,0.0839,0.0506,0.0253,0.0,0.0,0.0,0.0,0.0,0.1193,0.0,0.005,0.0,1.599
179,0.9338,0.0,0.0,0.0,0.0,0.0,0.0,0.0,0.0661,0.0,0.0,0.0,0.0,0.0,0.0,0.0,0.0,0.0,1.468
180,0.1368,0.2274,0.0,0.0,0.0,0.0993,0.0,0.0,0.0,0.1054,0.0,0.0,0.0,0.1428,0.2194,0.0,0.0647,0.0,1.902
181,0.7056,0.0,0.0187,0.0412,0.0791,0.0,0.0213,0.1325,6.318e-05,0.0,0.0,0.0,0.0,0.0,7.451e-05,0.0,0.0,0.0,1.5228
182,0.5918,0.066,0.0103,0.0,0.0358,0.1696,0.0,0.0154,0.0264,0.0,0.0,0.0698,0.0,0.0,0.0108,0.0,0.0,0.0,1.6393
183,0.0,0.0192,0.0203,0.0,0.0326,0.1826,0.0,0.1277,0.0,0.1376,0.047,0.0,0.0,0.0,0.0,0.0,0.0,0.4236,1.59
184,0.0,0.0187,0.0187,0.0373,0.0373,0.3582,0.0746,0.0,0.0,0.0746,0.0,0.0,0.0,0.0,0.0,0.0,0.0,0.3731,1.61
185,0.4277,0.2685,0.0229,0.0,0.0556,0.0254,0.1225,0.0,0.0,0.0,0.0226,0.0,0.0,0.0458999999999999,0.0,0.0,0.0,0.0,1.61
186,0.3368,0.111,0.0268,0.0,0.0612,0.1675,0.0983,0.0,0.0,0.0667,0.0117,0.0,0.0,0.0,0.0857,0.0,0.034,0.0,1.704
187,0.1387,0.2306,0.0,0.0,0.0,0.1271,0.0,0.0,0.0,0.0572,0.0,0.0,0.0,0.1418,0.2348,0.0,0.0655999999999999,0.0,1.902
188,0.5975,0.0,0.0,0.0,0.0,0.0139999999999999,0.024,0.0,0.1433,0.0,0.0,0.0,0.0,0.0,0.1978,0.0,0.0175,0.0,1.6313
189,0.8081,0.0,0.0,0.0,0.0348,0.0,0.0,0.1571,0.0,0.0,0.0,0.0,0.0,0.0,0.0,0.0,0.0,0.0,1.494
190,0.3990999999999999,0.201,0.0324,0.1011,0.0113,0.066,0.1809,0.0,0.0,0.0,0.0,0.0,0.0,0.0064,0.0,0.0,0.0,0.0,1.586
191,0.45,0.0,0.0,0.0,0.1,0.0,0.0,0.15,0.0,0.0,0.0,0.0,0.0,0.0,0.0,0.3,0.0,0.0,1.58
192,0.0,0.0,0.1578999999999999,0.1504,0.0,0.0099,0.0,0.1086999999999999,0.0,0.0,0.0,0.0,0.0,0.0,0.0,0.0,0.0,0.5723,1.5175
193,0.6164000000000001,0.0363,0.0279,0.0157,0.1242,0.0,0.0,0.1123,0.0672,0.0,0.0,0.0,0.0,0.0,0.0,0.0,0.0,0.0,1.547
194,0.0,0.1621999999999999,0.0048,0.0,0.1848999999999999,0.1967,0.0865,0.0,0.0,0.0792,0.0,0.0,0.0173,0.0,0.0,0.0,0.0,0.268,1.6208645
195,0.0,0.6,0.0,0.0,0.0,0.0,0.0,0.0,0.0,0.0,0.0,0.4,0.0,0.0,0.0,0.0,0.0,0.0,1.77
196,0.0,0.0069999999999999,0.0335,0.0,0.1131,0.0191,0.0131,0.0567,0.0414,0.4136,0.0,0.0,0.0,0.0,0.0,0.0,0.0,0.3025,1.5861
197,0.5212,0.0,0.0,0.0,0.0,0.0,0.0,0.0105,0.0069,0.0,0.0,0.4063,0.0,0.0,0.0,0.0,0.0529,0.0,1.882
198,0.6792,0.0,0.0,0.0,0.2677,0.0,0.0,0.053,0.0,0.0,0.0,0.0,0.0,0.0,0.0,0.0,0.0,0.0,1.553
199,0.0,0.0,0.0141999999999999,0.0,0.0,0.0107,0.0,0.3994,0.0276,0.0,0.0279,0.0,0.0,0.0,0.1893,0.0,0.0,0.3237,1.6198
200,0.0,0.0422,0.004,0.1404,0.0978,0.2936,0.0922,0.0,0.0,0.0167,0.0,0.0,0.0,0.0042,0.0,0.0,0.0,0.3087,1.62087
201,0.5824,0.0,0.0425,0.0,0.0,0.0,0.2763,0.0158,0.0717,0.0,0.0,0.0108,0.0,0.0,0.0,0.0,0.0,0.0,1.518
202,0.5,0.0,0.0,0.478,0.022,0.0,0.0,0.0,0.0,0.0,0.0,0.0,0.0,0.0,0.0,0.0,0.0,0.0,1.582
203,0.0,0.0,0.0,0.0,0.0,0.0,0.0,0.0,0.0,0.0,0.0,0.0,0.0,0.0,0.0,1.0,0.0,0.0,1.607
204,0.1131,0.5693,0.0089,0.0,0.0,0.0,0.0076,0.0,0.0,0.0904,0.0,0.0,0.0,0.1582,0.0,0.0,0.0506,0.0,1.73
205,0.5611,0.0,0.0,0.0,0.0,0.0,0.0382,0.2254,0.0398,0.0,0.0,0.0,0.0,0.0,0.1351,0.0,0.0,0.0,1.5976
206,0.7001000000000001,0.0,0.0136,0.0,0.0,0.0138,0.0,0.0673,0.1329,0.0488,0.0,0.0,0.0,0.0,0.0,0.0,0.0,0.0233,1.512
207,0.0,0.37,0.0,0.0,0.0,0.0,0.0,0.0,0.0,0.0,0.0,0.0,0.0,0.63,0.0,0.0,0.0,0.0,1.9
208,0.593,0.0,0.0198,0.0,0.0,0.0,0.0,0.0181,0.0107,0.0,0.0,0.304,0.0,0.0,0.0534,0.0,0.0,0.0,1.762
209,0.6645000000000001,0.1325,0.0392,0.0,0.0,0.0,0.0174,0.0632,0.0260999999999999,0.0,0.0,0.0,0.0,0.0,0.0458,0.0,0.0,0.0,1.521
210,0.737,0.0,0.0,0.0,0.0,0.0,0.0,0.0,0.0,0.0,0.0,0.263,0.0,0.0,0.0,0.0,0.0,0.0,1.732
211,0.4615,0.1991,0.0091,0.0,0.0163999999999999,0.3014,0.0,0.0,0.0,0.0,0.0,0.0124,0.0,0.0,0.0,0.0,0.0,0.0,1.639
212,0.0,0.036,0.1723,0.0,0.0,0.0,0.0,0.0,0.1597,0.0,0.0,0.0,0.0,0.0,0.0,0.0,0.0,0.6276,1.515
213,0.539,0.0,0.0,0.0,0.0,0.0,0.0,0.0086,0.0085,0.0,0.0,0.4418999999999999,0.0,0.0,0.0,0.0,0.0,0.0,1.8462
214,0.1701,0.1468,0.0,0.0,0.0819999999999999,0.1659,0.0,0.0,0.0,0.0628,0.0,0.1144999999999999,0.0,0.0015,0.2559,0.0,0.0,0.0,1.923
215,0.148,0.252,0.0,0.0,0.0,0.0,0.0,0.0,0.0,0.6,0.0,0.0,0.0,0.0,0.0,0.0,0.0,0.0,1.67
216,0.0816,0.5985,0.012,0.0,0.0,0.0639,0.0,0.0,0.0,0.0,0.0237,0.0,0.0109,0.1542,0.0,0.0,0.0497,0.0,1.74
217,0.0673,0.4799,0.0,0.0,0.0,0.0263,0.0,0.0,0.0,0.1617,0.0,0.0,0.0,0.0931,0.114,0.0,0.0575,0.0,1.772
218,0.4822,0.0,0.0086,0.0,0.0,0.0,0.0882,0.1416,0.0372,0.0,0.0,0.1651999999999999,0.0,0.0,0.0769,0.0,0.0,0.0,1.641
219,0.47,0.0,0.0405,0.0,0.0,0.0,0.0461,0.2001,0.0219,0.0,0.0,0.0,0.0,0.0,0.1294,0.079,0.0,0.0,1.6133
220,0.0,0.0,0.1015,0.0,0.2339999999999999,0.0,0.2808,0.0,0.0,0.0,0.0,0.0,0.0,0.001,0.0,0.0,0.0,0.3777,1.537
221,0.5807,0.0,0.0408,0.0,0.0876,0.1423,0.0,0.0,0.0,0.0,0.0394,0.0,0.0,0.0153,0.073,0.0,0.0203,0.0,1.66
222,0.0599,0.5724,0.0,0.0,0.0,0.0,0.0,0.0,0.0,0.0553,0.0,0.0,0.078,0.1499,0.0,0.0,0.0709,0.0,1.759
223,0.5738000000000001,0.0765,0.0,0.0,0.0,0.0,0.1103,0.0204,0.0861,0.0,0.0,0.0,0.0,0.0,0.0968,0.0,0.0359,0.0,1.606
224,0.629,0.0084,0.0,0.0394,0.0402,0.0,0.1602,0.0530999999999999,0.0014,0.0204,0.0,0.0,0.0,0.0,0.0289999999999999,0.0,0.0,0.0,1.567
225,0.7386,0.1376,0.0134,0.0,0.0218,0.0081,0.0,0.0805,0.0,0.0,0.0,0.0,0.0,0.0,0.0,0.0,0.0,0.0,1.5034
226,0.0,0.5,0.1,0.225,0.0,0.075,0.1,0.0,0.0,0.0,0.0,0.0,0.0,0.0,0.0,0.0,0.0,0.0,1.5663
227,0.0,0.5982999999999999,0.0,0.0,0.0,0.3104,0.0,0.0,0.0,0.0,0.0,0.0,0.0,0.0913,0.0,0.0,0.0,0.0,1.69
228,0.5468000000000001,0.09,0.0233,0.0,0.0,0.2176,0.0,0.0,0.0,0.0884,0.0,0.0,0.0,0.0,0.0159,0.0,0.0172,0.0,1.62226
229,0.5321,0.1045,0.04,0.0,0.0428,0.109,0.0,0.0,0.0,0.0305,0.0864,0.0,0.0,0.0,0.02,0.0,0.0234,0.0113,1.628
230,0.0,0.0,0.0204999999999999,0.0,0.093,0.0224,0.0349,0.0421,0.0,0.3843999999999999,0.0101,0.0,0.0,0.0,0.0,0.0,0.0,0.3821,1.59582
231,0.4209,0.0,0.0,0.0,0.0,0.0,0.0,0.0,0.2014999999999999,0.0,0.0,0.0,0.0,0.0,0.3776,0.0,0.0,0.0,1.74
232,0.449,0.0907,0.0506,0.0,0.2559,0.0,0.1537,0.0,0.0,0.0,0.0,0.0,0.0,0.0,0.0,0.0,0.0,0.0,1.595
233,0.2628,0.1972,0.0155,0.0,0.093,0.0,0.1654,0.0332,0.0,0.1552,0.0,0.0,0.0,0.0113999999999999,0.0387,0.0,0.01,0.0,1.67
234,0.7254,0.0,0.0013,0.0558,0.0769,0.0,0.0,0.1162,0.0136,0.0,0.0,0.0,0.0,0.0,0.008,0.0,0.0,0.0,1.516
235,0.3898,0.2642,0.0086,0.0435,0.0924,0.0376,0.0757,0.0165,0.0,0.0368,0.0,0.0,0.0,0.0341,0.0,0.0,0.0,0.0,1.63
236,0.0518,0.435,0.0122,0.0,0.0163,0.0,0.0,0.0,0.0,0.1939,0.0,0.0,0.0,0.153,0.0872,0.0,0.0506,0.0,1.80684
237,0.563,0.1577,0.0741,0.1169,0.0553,0.0202,0.0,0.0026,0.001,0.0,0.0081,0.0,0.0,0.0,0.0,0.0,0.0,0.0,1.52
238,0.4811,0.121,0.0756,0.0,0.0,0.0,0.0263,0.0088,0.0,0.0,0.0,0.2011,0.0,0.0177,0.0565,0.0,0.0098,0.0,1.736
239,0.6840999999999999,0.0569,0.1398,0.038,0.0149,0.0227,0.0,0.0,0.0,0.0085,0.0268,0.0,0.0,0.0,0.0044,0.0,0.0,0.0,1.524
240,0.7663,0.2056,0.0061,0.0,0.0,0.0,0.0104,0.005,0.0066,0.0,0.0,0.0,0.0,0.0,0.0,0.0,0.0,0.0,1.464
241,0.845,0.0,0.0,0.0,0.0,0.0,0.0,0.0,0.054,0.0,0.1009999999999999,0.0,0.0,0.0,0.0,0.0,0.0,0.0,1.506
242,0.635,0.0,0.048,0.0,0.0,0.0,0.317,0.0,0.0,0.0,0.0,0.0,0.0,0.0,0.0,0.0,0.0,0.0,1.536
243,0.5179,0.0182,0.0248,0.0,0.0,0.0,0.0,0.0198,0.0219,0.0,0.0,0.3913,0.0,0.0,0.0,0.0,0.0,0.0,1.79
244,0.0,0.0387,0.0246,0.1132,0.0832,0.2889,0.0899,0.0,0.0,0.0289999999999999,0.0,0.0,0.0,0.0074,0.0,0.0,0.0,0.3249,1.61832
245,0.223,0.178,0.0,0.0,0.0,0.0,0.0,0.0,0.154,0.0,0.0,0.0,0.0,0.0,0.0,0.445,0.0,0.0,1.547
246,0.2657,0.1105,0.0,0.1164,0.2949,0.0,0.0327,0.0327,0.0329,0.0,0.0,0.0,0.0,0.0126,0.0532,0.0,0.0331,0.0,1.7
247,0.5985,0.0,0.0132,0.0,0.0,0.0,0.0,0.0181,0.0118999999999999,0.0,0.0,0.3037,0.0,0.0,0.0519,0.0,0.0,0.0,1.7618
248,0.1532,0.5003,0.0263,0.0,0.2641,0.0,0.0103,0.0,0.0,0.0,0.0,0.0,0.0,0.0455,0.0,0.0,0.0,0.0,1.63
249,0.0,0.0716,0.159,0.0,0.0,0.0,0.0,0.0,0.1456,0.0,0.0,0.0,0.0,0.0,0.0,0.0,0.0,0.6151,1.516
250,0.56,0.0,0.0,0.0,0.0,0.0,0.0,0.0,0.0,0.0,0.44,0.0,0.0,0.0,0.0,0.0,0.0,0.0,1.61
251,0.8294,0.09,0.0429,0.0,0.0,0.0069999999999999,0.0,0.0306999999999999,0.0,0.0,0.0,0.0,0.0,0.0,0.0,0.0,0.0,0.0,1.483
252,0.6694,0.0,0.0,0.0,0.1139,0.0,0.0,0.1545,0.0,0.0,0.0,0.0,0.0,0.0,0.0,0.0,0.0622,0.0,1.5606
253,0.5283,0.0819,0.0934,0.0738,0.1902,0.0,0.0,0.0208,0.0036,0.0,0.0,0.0,0.0,0.0,0.008,0.0,0.0,0.0,1.5575
254,0.5516,0.0,0.0,0.0721,0.2074,0.0,0.0,0.1689,0.0,0.0,0.0,0.0,0.0,0.0,0.0,0.0,0.0,0.0,1.56
255,0.07,0.0,0.1,0.0,0.0,0.0,0.0,0.0,0.0,0.3,0.0,0.0,0.0,0.0,0.0,0.0,0.0,0.53,1.514
256,0.5,0.0,0.1,0.4,0.0,0.0,0.0,0.0,0.0,0.0,0.0,0.0,0.0,0.0,0.0,0.0,0.0,0.0,1.577
257,0.4599,0.0,0.0,0.0,0.0273,0.0701,0.0,0.1115,0.0571,0.0,0.0,0.0,0.0,0.0,0.25,0.0,0.0124,0.0,1.753
258,0.4865,0.0,0.0,0.0,0.0122,0.0337,0.0,0.1826,0.0378,0.0,0.0,0.0,0.0,0.0,0.247,0.0,0.0,0.0,1.68719
259,0.6484000000000001,0.032,0.0856,0.0318,0.0317,0.0426,0.0,0.0,0.0,0.1264,0.0,0.0,0.0,0.0,0.0,0.0,0.0,0.0,1.548
260,0.65,0.0,0.1512,0.0,0.0,0.051,0.0724,0.0754,0.0,0.0,0.0,0.0,0.0,0.0,0.0,0.0,0.0,0.0,1.528
261,0.2262,0.3427,0.0,0.0,0.1115,0.0,0.1817,0.0,0.0,0.0182,0.0857,0.0,0.0122,0.0,0.0,0.0,0.0182,0.0,1.62329
262,0.3732999999999999,0.1424,0.0177,0.0,0.1125,0.1986,0.0,0.0044,0.0,0.0376,0.0,0.0444,0.0,0.0,0.0665,0.0,0.0,0.0,1.7015
263,0.6838,0.1266,0.0179,0.0,0.0,0.0,0.0,0.0474,0.0374,0.0867,0.0,0.0,0.0,0.0,0.0,0.0,0.0,0.0,1.51
264,0.52,0.0,0.0,0.0,0.0,0.2,0.0,0.0,0.0,0.28,0.0,0.0,0.0,0.0,0.0,0.0,0.0,0.0,1.649
265,0.62,0.0,0.0,0.0,0.0,0.14,0.0,0.0,0.0,0.24,0.0,0.0,0.0,0.0,0.0,0.0,0.0,0.0,1.611
266,0.4,0.0,0.0,0.0,0.0,0.15,0.45,0.0,0.0,0.0,0.0,0.0,0.0,0.0,0.0,0.0,0.0,0.0,1.634
267,0.5065,0.0716,0.0,0.0843,0.0675,0.0,0.2233,0.0,0.0,0.0,0.0,0.0,0.0,0.0,0.0268,0.0,0.0,0.0,1.593
268,0.7000000000000001,0.0,0.0,0.1,0.0,0.0,0.0,0.2,0.0,0.0,0.0,0.0,0.0,0.0,0.0,0.0,0.0,0.0,1.50334
269,0.5700000000000001,0.0,0.0,0.16,0.0,0.0,0.0,0.27,0.0,0.0,0.0,0.0,0.0,0.0,0.0,0.0,0.0,0.0,1.522
270,0.0497,0.0398,0.0,0.2485,0.0,0.0,0.0327999999999999,0.0666,0.0,0.0,0.0,0.0,0.0,0.0,0.0,0.0,0.0,0.5567000000000001,1.52
271,0.1195,0.3896,0.0,0.0,0.1422,0.0,0.1815,0.0,0.0,0.0392,0.0154,0.0,0.0283,0.0514,0.0,0.0,0.0324,0.0,1.68
272,0.6,0.0,0.15,0.0,0.0,0.0,0.25,0.0,0.0,0.0,0.0,0.0,0.0,0.0,0.0,0.0,0.0,0.0,1.535
273,0.0756,0.6413,0.0,0.0,0.0263,0.0,0.0123,0.0,0.0,0.0,0.0,0.0,0.0815,0.1559,0.0,0.0,0.0,0.0,1.725
274,0.0,0.0,0.0,0.0,0.0542,0.0661,0.0,0.1634,0.0,0.3982,0.0,0.0,0.0,0.0031,0.0,0.0,0.0,0.314,1.58
275,0.0255,0.4702,0.0,0.0,0.0,0.0871,0.1792,0.0,0.0,0.1755,0.0,0.0,0.0136,0.0345,0.0,0.0,0.0069,0.0,1.6669
276,0.1692,0.3506,0.0,0.0,0.1451,0.0,0.1089,0.0,0.0,0.1349,0.0,0.0,0.0,0.0649,0.0,0.0,0.0264,0.0,1.68984
277,0.0,0.0,0.1184,0.1201,0.0,0.0,0.126,0.0,0.0,0.0,0.0,0.0,0.0,0.0036,0.0,0.0,0.0,0.6133,1.525
278,0.807,0.0,0.0,0.0,0.0,0.0,0.0,0.0,0.147,0.0,0.046,0.0,0.0,0.0,0.0,0.0,0.0,0.0,1.503
279,0.0,0.0,0.0822,0.1638,0.0,0.0,0.4431,0.0,0.0,0.0,0.0,0.0,0.0,0.0008,0.0,0.0,0.0,0.3059,1.533
280,0.4523,0.2231,0.0063,0.0,0.0,0.0,0.1516,0.0,0.0,0.0239,0.1424,0.0,0.0,0.0,0.0,0.0,0.0,0.0,1.5834
281,0.6121,0.0,0.1144,0.0644,0.0,0.0,0.1941,0.0,0.0,0.0,0.0,0.0,0.0,0.0,0.0,0.0,0.0,0.0,1.55
282,0.0835,0.6431,0.0,0.0,0.0,0.0141999999999999,0.0,0.0052,0.0023,0.1072,0.0,0.0,0.0,0.1273,0.0,0.0,0.0,0.0,1.695
283,0.68,0.0,0.0,0.0,0.0,0.0,0.0,0.0,0.214,0.0,0.106,0.0,0.0,0.0,0.0,0.0,0.0,0.0,1.523
284,0.0,0.0,0.0168,0.0,0.0,0.0,0.0635,0.3492,0.0474,0.0,0.0092,0.0128,0.0,0.0,0.1711,0.0,0.0,0.3229999999999999,1.6212
285,0.6228,0.1037,0.0835,0.0,0.0,0.0,0.1636,0.0216,0.0,0.0,0.0034999999999999,0.0,0.0,0.0,0.0009,0.0,0.0,0.0,1.524
286,0.5674,0.0,0.0,0.0,0.0,0.0042,0.0197,0.0795,0.0494,0.2434,0.0,0.0,0.0,0.0124,0.0,0.0,0.0222,0.0,1.58825
287,0.6229,0.1913,0.0559,0.0,0.0,0.0,0.0530999999999999,0.0,0.0572,0.0,0.0,0.0,0.0,0.0,0.0,0.0,0.0,0.0,1.492
288,0.5063000000000001,0.1997,0.034,0.0,0.0,0.255,0.0,0.0,0.0,0.0,0.0,0.0,0.0,0.0,0.0,0.0,0.0,0.0,1.603
289,0.4565,0.2822,0.0399,0.0,0.0,0.0,0.0,0.0874,0.0216,0.1124,0.0,0.0,0.0,0.0,0.0,0.0,0.0,0.0,1.52981
290,0.6245,0.0431,0.0,0.0,0.0401,0.088,0.0,0.1211,0.0477,0.0184,0.0,0.0033,0.0,0.0138,0.0,0.0,0.0,0.0,1.568
291,0.0426999999999999,0.5733,0.0,0.0,0.0,0.0,0.0,0.0,0.0,0.0787,0.0,0.0,0.0624,0.1623,0.0,0.0,0.0687,0.0,1.77153
292,0.0,0.0,0.0,0.0,0.0266,0.2248,0.0691,0.069,0.0464,0.1479,0.0,0.0,0.0,0.0,0.0,0.0,0.0,0.4053,1.5814
293,0.111,0.3393,0.0,0.0,0.0,0.0,0.0,0.0,0.0,0.308,0.0,0.0,0.0,0.1348,0.0791,0.0,0.0274,0.0,1.804
294,0.56,0.3,0.0,0.0,0.0,0.0,0.0,0.14,0.0,0.0,0.0,0.0,0.0,0.0,0.0,0.0,0.0,0.0,1.509
295,0.0,0.0,0.0,0.0,0.0,0.0,0.0689,0.0807,0.05,0.4498,0.0,0.0,0.0,0.0,0.0,0.0,0.0,0.3506,1.562
296,0.1845,0.3296,0.0,0.0,0.1432,0.0,0.1281,0.0,0.0,0.1315,0.0,0.0,0.0,0.0465,0.0,0.0,0.0366,0.0,1.66228
297,0.7000000000000001,0.0,0.0,0.0,0.0,0.0,0.0,0.2,0.0,0.0,0.0,0.0,0.0,0.0,0.1,0.0,0.0,0.0,1.564
298,0.4743,0.1278999999999999,0.0524,0.0,0.1376,0.0,0.1987,0.0,0.0,0.0,0.0,0.0,0.0,0.0091,0.0,0.0,0.0,0.0,1.58641
299,0.7256999999999999,0.0,0.0442,0.0143,0.0,0.0,0.1856,0.0,0.0061,0.0056999999999999,0.0,0.0,0.0,0.0,0.0,0.0,0.0103,0.0077,1.5214
300,0.0,0.0,0.06,0.0,0.0,0.14,0.0,0.0,0.165,0.0,0.0,0.0,0.0,0.0,0.0,0.0,0.0,0.62,1.538
301,0.3235,0.276,0.0245,0.0,0.104,0.02,0.177,0.0,0.0,0.035,0.0,0.0,0.01,0.022,0.0,0.0,0.008,0.0,1.62
302,0.355,0.305,0.005,0.045,0.04,0.04,0.11,0.0,0.0,0.0,0.06,0.0,0.0,0.02,0.0,0.0,0.0,0.0,1.62104
303,0.4421,0.0,0.0,0.0,0.4209,0.0,0.0,0.1369,0.0,0.0,0.0,0.0,0.0,0.0,0.0,0.0,0.0,0.0,1.607
304,0.0,0.0,0.1128,0.0,0.0,0.1324,0.0,0.0,0.1471,0.0,0.0,0.0,0.0,0.0,0.0,0.0,0.0,0.5884,1.536
305,0.4008,0.147,0.0649,0.0,0.1717,0.0,0.2014999999999999,0.0,0.0,0.0,0.0,0.0,0.0,0.0092,0.0,0.0,0.0049,0.0,1.58922
306,0.6833,0.0279,0.0,0.0152,0.0593,0.0,0.0,0.1832,0.0139,0.0,0.0,0.0,0.0,0.0,0.0,0.0,0.0,0.0,1.5155
307,0.0,0.0591,0.0224,0.0,0.1794,0.0,0.0612,0.0,0.0971,0.3036,0.0,0.0,0.0,0.0,0.0,0.0,0.0,0.2772,1.57754
308,0.0,0.0,0.1184,0.0,0.0,0.0,0.156,0.0,0.0901,0.0,0.0,0.0,0.0,0.0036,0.0,0.0,0.0,0.6133,1.526
309,0.0297,0.0,0.0875,0.0,0.0,0.0,0.2437,0.0,0.0,0.0,0.0,0.0,0.0,0.0036,0.0,0.0,0.0,0.6171,1.53
310,0.106,0.263,0.0156,0.0,0.3336,0.0,0.0,0.0,0.0,0.0,0.0154,0.0,0.0,0.0366,0.1644,0.0,0.0646,0.0,1.79
311,0.0224,0.142,0.0802,0.0669,0.125,0.0105,0.009,0.1565,0.0258,0.0718,0.0,0.0,0.0,0.0,0.0,0.0,0.0146,0.2753,1.56211
312,0.4983,0.0675,0.0115,0.0583,0.0733,0.0134,0.1671,0.0474,0.0094,0.0,0.0538,0.0,0.0,0.0,0.0,0.0,0.0,0.0,1.5721
313,0.6215999999999999,0.1157,0.0619,0.0,0.0,0.0,0.1236999999999999,0.0222,0.0339,0.0206,0.0,0.0,0.0,0.0,0.0,0.0,0.0,0.0,1.521
314,0.7299,0.0,0.0,0.0,0.0339,0.0,0.0,0.2362,0.0,0.0,0.0,0.0,0.0,0.0,0.0,0.0,0.0,0.0,1.506
315,0.0,0.1,0.105,0.207,0.0,0.0,0.0,0.0,0.0,0.0,0.0,0.0,0.0,0.0,0.0,0.0,0.0,0.5750000000000001,1.5077
316,0.6508,0.0,0.1519,0.0,0.0,0.0,0.0735,0.0781,0.0,0.0,0.0457,0.0,0.0,0.0,0.0,0.0,0.0,0.0,1.522
317,0.0733,0.0,0.0775,0.0,0.0,0.0,0.0,0.0,0.4018,0.0,0.0,0.0,0.0,0.0,0.0,0.0,0.0,0.4429,1.4878
318,0.0,0.0,0.0,0.0,0.0,0.0,0.0,0.0,0.0,0.0,0.0,0.0,0.8124,0.1876,0.0,0.0,0.0,0.0,2.1
319,0.0,0.0667,0.0252,0.0,0.0871,0.3265999999999999,0.1063,0.0,0.0,0.0,0.0,0.0,0.0,0.0015,0.0,0.0,0.0,0.3751,1.61
320,0.85,0.05,0.0,0.0,0.0,0.0,0.0,0.1,0.0,0.0,0.0,0.0,0.0,0.0,0.0,0.0,0.0,0.0,1.487
321,0.6051,0.1086,0.0085,0.0576999999999999,0.083,0.0,0.0778,0.0469,0.0123,0.0,0.0,0.0,0.0,0.0,0.0,0.0,0.0,0.0,1.526
322,0.75,0.083,0.0,0.0,0.0,0.0,0.0,0.167,0.0,0.0,0.0,0.0,0.0,0.0,0.0,0.0,0.0,0.0,1.509
323,0.2731,0.1979,0.0017,0.0,0.1549,0.0113999999999999,0.0,0.0283,0.0,0.0,0.0678,0.0,0.0,0.0625,0.1956,0.0,0.0,0.0,1.786
324,0.123,0.2336,0.0,0.0917,0.2834,0.0,0.0247,0.0,0.0,0.0,0.025,0.0,0.0,0.0318,0.1388,0.0,0.048,0.0,1.78
325,0.5602,0.0411,0.0139999999999999,0.0,0.0064,0.0583,0.0,0.104,0.0455999999999999,0.0,0.0,0.0,0.0,0.0,0.1704,0.0,0.0,0.0,1.637631
326,0.6969,0.0,0.0,0.0,0.0,0.0,0.0,0.0,0.074,0.0,0.0,0.2291,0.0,0.0,0.0,0.0,0.0,0.0,1.649
327,0.1016,0.5407000000000001,0.0327,0.0,0.0,0.0,0.0074,0.0,0.0,0.1214,0.0,0.0,0.0,0.1462,0.0,0.0,0.0496,0.0,1.72
328,0.1328,0.2309,0.0,0.0,0.0,0.0681,0.0,0.0,0.0,0.1557,0.0,0.0,0.0,0.1377,0.208,0.0,0.0628,0.0,1.9
329,0.0,0.28,0.0,0.0,0.36,0.0,0.0,0.0,0.0,0.0,0.0,0.0,0.0,0.0,0.0,0.0,0.0,0.35,1.57
330,0.151,0.4379,0.0953,0.0,0.0589,0.0,0.01,0.0,0.0074,0.0,0.0,0.1393,0.0,0.0092,0.0288,0.0239,0.0203,0.0,1.682
331,0.0,0.0544,0.0,0.0,0.0,0.0,0.0,0.3288,0.0998,0.0,0.0,0.0,0.0,0.0,0.186,0.0,0.0,0.331,1.6054
332,0.6667000000000001,0.0,0.0,0.0,0.0,0.3333,0.0,0.0,0.0,0.0,0.0,0.0,0.0,0.0,0.0,0.0,0.0,0.0,1.608
333,0.6175,0.06,0.0288,0.0083,0.001,0.0,0.0,0.0696,0.0747,0.0,0.0,0.0,0.0,0.0,0.1401,0.0,0.0,0.0,1.587
334,0.6693000000000001,0.0,0.0197,0.0,0.0,0.0,0.0,0.1168,0.0712,0.0,0.0,0.0,0.0,0.0,0.1175,0.0,0.0,0.0,1.5779
335,0.7586,0.0,0.0,0.0,0.0,0.0,0.0,0.0416,0.0,0.0,0.0,0.1998,0.0,0.0,0.0,0.0,0.0,0.0,1.62
336,0.7295999999999999,0.0,0.0,0.0,0.1221,0.0,0.0,0.0001,0.1443,0.0,0.0,0.0,0.0,0.0,0.0,0.0,0.0,0.0,1.52
337,0.6643000000000001,0.0,0.1059,0.0538999999999999,0.002,0.0,0.0999,0.0409999999999999,0.0139999999999999,0.0,0.0,0.0,0.005,0.0,0.001,0.0,0.013,0.0,1.527
338,0.541,0.0757,0.067,0.0639,0.2492,0.0,0.0,0.0,0.0032,0.0,0.0,0.0,0.0,0.0,0.0,0.0,0.0,0.0,1.5801
339,0.1509,0.5272,0.018,0.0,0.2598999999999999,0.0,0.0049,0.0,0.0,0.0,0.0,0.0,0.0163,0.0225,0.0,0.0,0.0,0.0,1.61
340,0.0,0.05,0.155,0.157,0.0,0.0,0.05,0.0,0.0,0.0,0.0,0.0,0.0,0.0,0.0,0.0,0.0,0.5760000000000001,1.5036
341,0.0812,0.0,0.2496,0.0709,0.5892000000000001,0.0,0.0,0.0,0.0,0.0,0.0,0.0,0.0,0.0,0.0,0.0,0.0,0.0,1.67604
342,0.6918000000000001,0.1113,0.0253,0.0,0.0,0.0,0.0,0.0812,0.0,0.088,0.0,0.0,0.0,0.0,0.0,0.0,0.0,0.0,1.508
343,0.0,0.0,0.1492,0.0,0.0,0.0,0.0,0.0,0.2691,0.0,0.0,0.0,0.0,0.0,0.0,0.5817,0.0,0.0,1.569
344,0.0,0.0075,0.0409999999999999,0.0,0.1397,0.1424,0.0944,0.0944,0.0366,0.0834,0.0,0.0,0.0,0.0,0.0,0.0,0.0,0.3606,1.5734
345,0.6317,0.0,0.0,0.0,0.0,0.0265,0.2103,0.0241,0.0,0.0265,0.0347,0.0,0.0,0.0,0.0337,0.0,0.0121,0.0,1.58
346,0.7914,0.027,0.0,0.0,0.0,0.0281,0.0,0.063,0.0807,0.0,0.0,0.0084,0.0,0.0,0.0,0.0,0.0,0.0,1.5106
347,0.0,0.0,0.0,0.0,0.0,0.0,0.0,0.0,0.0,0.0,0.0,0.0,0.0,0.0,0.62,0.0,0.0,0.38,1.834
348,0.1996,0.3778,0.0,0.0,0.0,0.0,0.0,0.0,0.0,0.0,0.0,0.0,0.1336999999999999,0.1871,0.0,0.0,0.0844,0.0,1.81791
349,0.5225,0.0,0.0,0.0,0.0,0.0,0.0,0.0106,0.0069,0.0,0.0,0.425,0.0,0.0,0.0327999999999999,0.0,0.0,0.0,1.86
350,0.3224,0.2175,0.0,0.0,0.0,0.2067,0.0,0.0,0.0,0.1191,0.0,0.0,0.0,0.0553,0.033,0.0,0.0455999999999999,0.0,1.72
351,0.3023,0.0381,0.0,0.2631,0.1052,0.0,0.0,0.0802,0.0,0.0,0.0,0.0,0.0,0.0177,0.1577,0.0,0.0279999999999999,0.0,1.7543
352,0.6,0.0,0.0,0.0,0.0,0.35,0.0,0.0,0.0,0.0,0.0,0.0,0.0,0.0,0.05,0.0,0.0,0.0,1.634
353,0.0434,0.6194,0.0,0.0,0.0,0.0085,0.0,0.0,0.0,0.0,0.0112,0.0,0.0548,0.1784,0.0,0.0,0.0742,0.0,1.765
354,0.66,0.0,0.0,0.0,0.0,0.2,0.0,0.0,0.0,0.14,0.0,0.0,0.0,0.0,0.0,0.0,0.0,0.0,1.603
355,0.1616,0.3675,0.0087,0.0,0.2518,0.0173,0.0591,0.0,0.0,0.0314,0.0,0.0,0.0293,0.0596,0.0,0.0,0.0,0.0,1.69
356,0.6349,0.0,0.0423,0.0172,0.0994,0.0,0.0,0.0337,0.037,0.0,0.0,0.0,0.0,0.0,0.0349,0.0,0.1006,0.0,1.6
357,0.6594,0.0,0.1568,0.0,0.0001,0.0,0.0,0.0,0.183,0.0,0.0,0.0,0.0,0.0,0.0,0.0,0.0,0.0,1.5084
358,0.5235000000000001,0.0579,0.0395,0.0,0.0848,0.1431,0.0,0.0,0.0,0.0297,0.0615,0.0,0.0,0.0,0.0404,0.0,0.0196,0.0,1.638
359,0.55,0.0,0.0,0.0,0.0,0.0,0.0,0.35,0.0,0.0,0.0,0.0,0.0,0.0,0.1,0.0,0.0,0.0,1.569
360,0.5,0.0,0.15,0.0,0.0,0.0,0.0,0.0,0.0,0.0,0.35,0.0,0.0,0.0,0.0,0.0,0.0,0.0,1.606
361,0.629,0.0,0.09,0.069,0.002,0.0,0.11,0.0579999999999999,0.011,0.0,0.0,0.0,0.02,0.0,0.001,0.0,0.01,0.0,1.545
362,0.0976,0.3382,0.0,0.0,0.0,0.0,0.0182,0.0,0.0,0.3567,0.0,0.0,0.0449,0.1077,0.0,0.0,0.0343,0.0,1.77
363,0.0,0.0183,0.0,0.0,0.0,0.0,0.0,0.3776,0.1007,0.0,0.0,0.0,0.0,0.0,0.1693,0.0,0.0,0.3340999999999999,1.5892
364,0.5670000000000001,0.3329999999999999,0.0,0.0,0.0,0.0,0.1,0.0,0.0,0.0,0.0,0.0,0.0,0.0,0.0,0.0,0.0,0.0,1.497
365,0.0,0.2068,0.1549,0.0,0.0,0.0,0.0,0.0,0.0,0.05,0.0,0.0,0.0,0.0,0.0,0.0,0.0,0.5745,1.522
366,0.6374000000000001,0.1504,0.0423,0.0,0.0,0.0,0.0928,0.0497,0.0262,0.0,0.0,0.0,0.0,0.0,0.0008,0.0,0.0,0.0,1.5164
367,0.0424,0.5718,0.0,0.0,0.0,0.0,0.0,0.0,0.0,0.0785,0.0,0.0,0.0621,0.168,0.0,0.0,0.0754,0.0,1.77124
368,0.439,0.0396,0.006,0.0,0.2405999999999999,0.0,0.154,0.0495,0.0065,0.0,0.0474,0.0,0.0,0.0056,0.0,0.0,0.005,0.0,1.6189
369,0.1093,0.5661,0.0,0.0,0.0530999999999999,0.0,0.0,0.0,0.0,0.0248,0.0,0.0,0.0793,0.1472,0.0,0.0,0.0193,0.0,1.735
370,0.6705,0.0,0.0635,0.0179,0.0257,0.0422,0.0,0.0465,0.0535,0.0,0.0625,0.0,0.0,0.0,0.0,0.0,0.0175,0.0,1.55
371,0.0,0.0,0.0,0.0,0.0,0.0,0.0,0.0,0.0,0.4972,0.0,0.0,0.0,0.0,0.0,0.0,0.0,0.5028,1.52
372,0.6998000000000001,0.15,0.01,0.0,0.03,0.0,0.01,0.06,0.0,0.04,0.0,0.0,0.0,0.0,0.0,0.0,0.0,0.0,1.5125
373,0.0,0.2024,0.0046,0.0,0.1863,0.1347,0.0824,0.0,0.0,0.0753,0.0384,0.0,0.0163999999999999,0.0,0.0,0.0,0.0,0.2591,1.615139
374,0.443,0.2317,0.0207,0.0,0.0047,0.265,0.0148,0.0,0.0,0.0152,0.0,0.0,0.0,0.0,0.0,0.0,0.0043,0.0,1.62
375,0.0,0.55,0.0,0.0,0.0,0.4,0.0,0.0,0.0,0.0,0.0,0.0,0.0,0.0,0.05,0.0,0.0,0.0,1.661
376,0.0,0.0,0.0144,0.0,0.0,0.0,0.0,0.3591,0.0694,0.0,0.0443,0.0,0.0,0.0,0.176,0.0,0.0,0.3295,1.6105
377,0.0,0.0,0.0091,0.0,0.0,0.0,0.0687,0.3006,0.0,0.1144,0.0611,0.0,0.0,0.0,0.14,0.0,0.0,0.2953,1.634
378,0.2057,0.1679,0.0,0.0,0.0,0.0,0.0691,0.0418,0.0,0.4353,0.0,0.0,0.0,0.0344,0.0,0.0,0.0352,0.0,1.71392
379,0.5423,0.0,0.0,0.0,0.0,0.0036,0.0206,0.0915,0.0421,0.2887,0.0,0.0,0.0,0.0,0.0,0.0,0.01,0.0,1.58
380,0.4515,0.0646,0.0227999999999999,0.0,0.0857,0.0853999999999999,0.1012,0.0,0.0,0.0495,0.0748,0.0,0.0,0.0176,0.0155,0.0,0.0314,0.0,1.658
381,0.6725,0.0263,0.1204,0.0276,0.0005,0.0,0.0,0.133,0.0096,0.0089,0.0,0.0,0.0,0.0,0.0,0.0,0.0001,0.0,1.50102
382,0.0,0.0,0.0,0.0,0.0911999999999999,0.0,0.1712,0.0,0.0,0.0,0.0247,0.172,0.0,0.0,0.0,0.0,0.0,0.5409,1.594
383,0.6,0.0,0.0,0.0,0.0,0.05,0.0,0.1,0.05,0.05,0.0,0.0,0.0,0.0,0.15,0.0,0.0,0.0,1.633
384,0.0,0.45,0.0,0.0,0.0,0.0,0.0,0.0,0.0,0.0,0.0,0.0,0.0499,0.2,0.3,0.0,0.0,0.0,1.913
385,0.0,0.0,0.0442,0.0,0.0,0.0,0.0,0.0727,0.0,0.0,0.0,0.1952,0.0,0.0,0.0,0.0,0.0,0.6879000000000001,1.58
386,0.3719,0.02,0.0411,0.0,0.0,0.0,0.0,0.0,0.0,0.0342,0.0,0.4588,0.0,0.0,0.0612,0.0,0.0113,0.0,1.946
387,0.589,0.0,0.035,0.0,0.089,0.144,0.0,0.0,0.0,0.0,0.064,0.0,0.0,0.016,0.042,0.0,0.021,0.0,1.65
