Repository: franck-pigeonneau/glassoptics

# Description of the repository

This python module has been developed to determine the glass optic properties. Data sets are extracted from Interglad V8 and SciGlass databases. Artificial Neural Networks are fitted using keras library.

## `glassdata.py`

`glassdata.py` file defines the GlassData class. It gathers various functions to
clean datasets and manages data for the training stage. It is composed by the
following variables

-   `oxide`: Array of string
    Names of the oxides of the glass composition.
-   `nameproperty`: String
    Name of the property of the glasses.
-   `nsample`: Integer
    Number of the glass.
-   `noxide`: Integer
    Number of oxides constituting the glass composition.
-   `nbO`: Array of integer of the noxide oxides
    number of oxygen in each oxide.
-   `cation`: Array of string of the noxide oxides
    name of the cation in each oxide.
-   `nbcation`: Array of integer of the noxide oxides
    number of cation in each oxide.
-   `Moxide`: Array of float of the noxide oxides
    molar mass of each oxide.
-   `x`: Array of float (nsample,noxide)
    Molar fraction of the noxide oxides of the nsample glass composition.
-   `y`: Array of float of the nsample glass composition.
    Property of glass of the data set.
-   `xmin`: Array of float of the noxide oxides
    Minimum of the molar fraction of each oxide (=0)
-   `xmax`: Array of float of the noxide oxides
    Maximum of the molar fraction of each oxide in the data set.
-   `occurence`: Array of integer
    Numbers of composition for which the molar fraction of each oxide is stricly different to zero.
-   `MolarM`: Array of float of  the nsample glass composition.
    Molar mass of each glass composition in kg/mol.

The methods associated to this GlassData class are:

-   `load(self,filename)`: Loading of dataset from csv file called filename.
-   `info(self)`: Print information about dataset.
-   `shape(self)`: Return shape of input dataset.
-   `oxidemolarmass(self)`: Molar mass of each oxide in kg/mol.
-   `molarmass(self)`: Molar mass for each glass.
-   `bounds(self)`: Determination of the minimum, maximum and occurence of each oxide.
-   `normalize_x(self)`: Normalize of x dataset.
-   `normalize_y(self)`: Normalize of y dataset.
-   `split(self,train,valid)`: Define split indices into training, validation and test sub-sets.
-   `physicalx(self,x)`: Computational of x from the norlaized values.
-   `physicaly(self,y)`: Computational of y from the norlaized values.
-   `savedata(self,filesavedata,listtodrop=None)`: Saving of the data set in a csv file with a removal of a list of samples if it exists.
-   `xglasstoxdb(self,oxide,xglass)`: Copy the array of the glass composition xglass with a list of oxide in the formatted array of the dataset.
-   `datacleaning(self,filename,xtotal,probamin,probamax,xminor,minoxidefraction,filteringoxide,Plot)`: Cleaning of the dataset gathered in the filename extracted from Interglad. Here, all unexpected characters and lines are removed. Alphanumeric characters are transformed into float.
-   `FilteringProperty(self,probamin,probamax,Plot)`: Cleaning of database by keeping glass samples for which the probability of occurrence is in tha range `[probamin,probamax]`.
-   `FilteringOxide(self,probamin,probamax,ioxide,Plot)`: Cleaning of database by keeping glass samples for which the probability of occurrence of oxide ioxide is in the range `[probamin,probamax]`.
-   `pdfoxide(self,ioxide,density,Plot,filename)`: Determination of the pdf of the oxide[ioxide].
-   `familyrandomcomposition(self,Nglass,I,J,xmol0,dx0)`: Determination of random composition of Nglass composition centered on a composition constituted of a list I of a sub-set oxides with centered composition xmol0.
-   `randomcomposition(self,Nglass,xmax)`: Determination of random composition of Nglass composition.
-   `GlassDensity(self,nnmodel,oxide,x)`: Determination of the glass density from the molar volume.
-   `YoungModulus(self,nnmodel,datadisso,oxide,x)`: Determination of the Young's modulus as a function of a composition of glass with the list of oxide and molar composition x.

## 'pretreatmentdatabase.py'

This script is used to created a data set from a csv file saved from Interglad V8.

    filename : String
        Name of the database built from the database Interglad V8.
    xtotal : Float
        Bound admited in the sum of oxides for each glass sample.
    probamin : Float
        Minimum of the probability of occurence of oxide or proprety.
    probamax : Float
        Maximum of the probability of occurence of oxide or proprety.
    xminor : Float
        Minimum value of the oxide to be considered to be significant.
    minoxidefraction : Float
        Minimum fraction of glasses with a specific oxide in the composition
    Plot : Boolean
        Parameter giving the choice to plot the pdf of the property.

File: DataSet/nC.csv (part 1 of 2)
,SiO2,B2O3,Al2O3,MgO,CaO,BaO,Li2O,Na2O,K2O,ZnO,SrO,PbO,La2O3,TiO2,GeO2,ZrO2,P2O5,nC
0,0.0,0.76,0.0,0.0,0.0,0.0,0.0,0.0,0.0,0.0,0.0,0.24,0.0,0.0,0.0,0.0,0.0,1.659
1,0.0,0.68,0.0,0.0,0.0,0.0,0.0,0.0,0.0,0.0,0.0,0.32,0.0,0.0,0.0,0.0,0.0,1.725
2,0.0,0.6,0.0,0.0,0.0,0.0,0.0,0.0,0.0,0.0,0.0,0.4,0.0,0.0,0.0,0.0,0.0,1.802
3,0.0,0.52,0.0,0.0,0.0,0.0,0.0,0.0,0.0,0.0,0.0,0.48,0.0,0.0,0.0,0.0,0.0,1.871
4,0.0,0.44,0.0,0.0,0.0,0.0,0.0,0.0,0.0,0.0,0.0,0.56,0.0,0.0,0.0,0.0,0.0,1.921
5,0.44,0.0,0.0,0.0,0.0,0.0,0.0,0.0,0.0,0.0,0.0,0.56,0.0,0.0,0.0,0.0,0.0,1.934
6,0.0,0.0,0.0,0.0,0.0,0.0,0.0,0.0,0.0,0.0,0.0,0.4,0.0,0.0,0.6,0.0,0.0,1.954
7,0.46,0.0,0.0,0.0,0.0,0.4,0.0,0.0,0.0,0.14,0.0,0.0,0.0,0.0,0.0,0.0,0.0,1.675
8,0.58,0.0,0.0,0.0,0.0,0.36,0.0,0.0,0.0,0.06,0.0,0.0,0.0,0.0,0.0,0.0,0.0,1.632
9,0.54,0.0,0.0,0.0,0.0,0.36,0.0,0.0,0.0,0.1,0.0,0.0,0.0,0.0,0.0,0.0,0.0,1.65
10,0.5,0.0,0.0,0.0,0.0,0.36,0.0,0.0,0.0,0.14,0.0,0.0,0.0,0.0,0.0,0.0,0.0,1.662
11,0.46,0.0,0.0,0.0,0.0,0.36,0.0,0.0,0.0,0.18,0.0,0.0,0.0,0.0,0.0,0.0,0.0,1.672
12,0.56,0.0,0.0,0.0,0.0,0.34,0.0,0.0,0.0,0.1,0.0,0.0,0.0,0.0,0.0,0.0,0.0,1.641
13,0.52,0.0,0.0,0.0,0.0,0.34,0.0,0.0,0.0,0.14,0.0,0.0,0.0,0.0,0.0,0.0,0.0,1.65
14,0.5,0.0,0.0,0.0,0.0,0.34,0.0,0.0,0.0,0.16,0.0,0.0,0.0,0.0,0.0,0.0,0.0,1.658
15,0.48,0.0,0.0,0.0,0.0,0.34,0.0,0.0,0.0,0.18,0.0,0.0,0.0,0.0,0.0,0.0,0.0,1.665
16,0.46,0.0,0.0,0.0,0.0,0.34,0.0,0.0,0.0,0.2,0.0,0.0,0.0,0.0,0.0,0.0,0.0,1.666
17,0.64,0.0,0.0,0.0,0.0,0.33,0.0,0.0,0.0,0.03,0.0,0.0,0.0,0.0,0.0,0.0,0.0,1.608
18,0.52,0.0,0.0,0.0,0.0,0.32,0.0,0.0,0.0,0.16,0.0,0.0,0.0,0.0,0.0,0.0,0.0,1.652
19,0.5,0.0,0.0,0.0,0.0,0.32,0.0,0.0,0.0,0.18,0.0,0.0,0.0,0.0,0.0,0.0,0.0,1.658
20,0.64,0.0,0.0,0.0,0.0,0.3,0.0,0.0,0.0,0.06,0.0,0.0,0.0,0.0,0.0,0.0,0.0,1.61
21,0.62,0.0,0.0,0.0,0.0,0.3,0.0,0.0,0.0,0.08,0.0,0.0,0.0,0.0,0.0,0.0,0.0,1.618
22,0.6,0.0,0.0,0.0,0.0,0.3,0.0,0.0,0.0,0.1,0.0,0.0,0.0,0.0,0.0,0.0,0.0,1.625
23,0.58,0.0,0.0,0.0,0.0,0.3,0.0,0.0,0.0,0.12,0.0,0.0,0.0,0.0,0.0,0.0,0.0,1.629
24,0.56,0.0,0.0,0.0,0.0,0.3,0.0,0.0,0.0,0.14,0.0,0.0,0.0,0.0,0.0,0.0,0.0,1.638
25,0.54,0.0,0.0,0.0,0.0,0.3,0.0,0.0,0.0,0.16,0.0,0.0,0.0,0.0,0.0,0.0,0.0,1.645
26,0.52,0.0,0.0,0.0,0.0,0.3,0.0,0.0,0.0,0.18,0.0,0.0,0.0,0.0,0.0,0.0,0.0,1.651
27,0.5,0.0,0.0,0.0,0.0,0.3,0.0,0.0,0.0,0.2,0.0,0.0,0.0,0.0,0.0,0.0,0.0,1.657
28,0.62,0.0,0.0,0.0,0.0,0.28,0.0,0.0,0.0,0.1,0.0,0.0,0.0,0.0,0.0,0.0,0.0,1.615
29,0.6,0.0,0.0,0.0,0.0,0.28,0.0,0.0,0.0,0.12,0.0,0.0,0.0,0.0,0.0,0.0,0.0,1.622
30,0.58,0.0,0.0,0.0,0.0,0.28,0.0,0.0,0.0,0.14,0.0,0.0,0.0,0.0,0.0,0.0,0.0,1.632
31,0.56,0.0,0.0,0.0,0.0,0.28,0.0,0.0,0.0,0.16,0.0,0.0,0.0,0.0,0.0,0.0,0.0,1.637
32,0.52,0.0,0.0,0.0,0.0,0.28,0.0,0.0,0.0,0.2,0.0,0.0,0.0,0.0,0.0,0.0,0.0,1.648
33,0.48,0.0,0.0,0.0,0.0,0.28,0.0,0.0,0.0,0.24,0.0,0.0,0.0,0.0,0.0,0.0,0.0,1.663
34,0.46,0.0,0.0,0.0,0.0,0.28,0.0,0.0,0.0,0.26,0.0,0.0,0.0,0.0,0.0,0.0,0.0,1.67
35,0.7000000000000001,0.0,0.0,0.0,0.0,0.26,0.0,0.0,0.0,0.04,0.0,0.0,0.0,0.0,0.0,0.0,0.0,1.586
36,0.68,0.0,0.0,0.0,0.0,0.26,0.0,0.0,0.0,0.06,0.0,0.0,0.0,0.0,0.0,0.0,0.0,1.595
37,0.66,0.0,0.0,0.0,0.0,0.26,0.0,0.0,0.0,0.08,0.0,0.0,0.0,0.0,0.0,0.0,0.0,1.602
38,0.64,0.0,0.0,0.0,0.0,0.26,0.0,0.0,0.0,0.1,0.0,0.0,0.0,0.0,0.0,0.0,0.0,1.606
39,0.62,0.0,0.0,0.0,0.0,0.26,0.0,0.0,0.0,0.12,0.0,0.0,0.0,0.0,0.0,0.0,0.0,1.614
40,0.6,0.0,0.0,0.0,0.0,0.26,0.0,0.0,0.0,0.14,0.0,0.0,0.0,0.0,0.0,0.0,0.0,1.62
41,0.58,0.0,0.0,0.0,0.0,0.26,0.0,0.0,0.0,0.16,0.0,0.0,0.0,0.0,0.0,0.0,0.0,1.63
42,0.56,0.0,0.0,0.0,0.0,0.26,0.0,0.0,0.0,0.18,0.0,0.0,0.0,0.0,0.0,0.0,0.0,1.635
43,0.54,0.0,0.0,0.0,0.0,0.26,0.0,0.0,0.0,0.2,0.0,0.0,0.0,0.0,0.0,0.0,0.0,1.644
44,0.5,0.0,0.0,0.0,0.0,0.26,0.0,0.0,0.0,0.24,0.0,0.0,0.0,0.0,0.0,0.0,0.0,1.657
45,0.46,0.0,0.0,0.0,0.0,0.26,0.0,0.0,0.0,0.28,0.0,0.0,0.0,0.0,0.0,0.0,0.0,1.67
46,0.7000000000000001,0.0,0.0,0.0,0.0,0.24,0.0,0.0,0.0,0.06,0.0,0.0,0.0,0.0,0.0,0.0,0.0,1.585
47,0.66,0.0,0.0,0.0,0.0,0.24,0.0,0.0,0.0,0.1,0.0,0.0,0.0,0.0,0.0,0.0,0.0,1.599
48,0.62,0.0,0.0,0.0,0.0,0.24,0.0,0.0,0.0,0.14,0.0,0.0,0.0,0.0,0.0,0.0,0.0,1.613
49,0.46,0.0,0.0,0.0,0.0,0.3,0.0,0.0,0.0,0.24,0.0,0.0,0.0,0.0,0.0,0.0,0.0,1.67
50,0.7000000000000001,0.0,0.0,0.0,0.0,0.28,0.0,0.0,0.0,0.02,0.0,0.0,0.0,0.0,0.0,0.0,0.0,1.591
51,0.64,0.0,0.0,0.0,0.0,0.28,0.0,0.0,0.0,0.08,0.0,0.0,0.0,0.0,0.0,0.0,0.0,1.607
52,0.52,0.0,0.0,0.0,0.0,0.24,0.0,0.0,0.0,0.24,0.0,0.0,0.0,0.0,0.0,0.0,0.0,1.647
53,0.5,0.0,0.0,0.0,0.0,0.24,0.0,0.0,0.0,0.26,0.0,0.0,0.0,0.0,0.0,0.0,0.0,1.658
54,0.66,0.0,0.0,0.0,0.0,0.2,0.0,0.0,0.0,0.14,0.0,0.0,0.0,0.0,0.0,0.0,0.0,1.6
55,0.6,0.0,0.0,0.0,0.0,0.2,0.0,0.0,0.0,0.2,0.0,0.0,0.0,0.0,0.0,0.0,0.0,1.623
56,0.58,0.0,0.0,0.0,0.0,0.2,0.0,0.0,0.0,0.22,0.0,0.0,0.0,0.0,0.0,0.0,0.0,1.618
57,0.52,0.0,0.0,0.0,0.0,0.2,0.0,0.0,0.0,0.28,0.0,0.0,0.0,0.0,0.0,0.0,0.0,1.646
58,0.5,0.0,0.0,0.0,0.0,0.2,0.0,0.0,0.0,0.3,0.0,0.0,0.0,0.0,0.0,0.0,0.0,1.652
59,0.52,0.0,0.0,0.0,0.0,0.18,0.0,0.0,0.0,0.3,0.0,0.0,0.0,0.0,0.0,0.0,0.0,1.646
60,0.48,0.0,0.0,0.0,0.0,0.18,0.0,0.0,0.0,0.34,0.0,0.0,0.0,0.0,0.0,0.0,0.0,1.66
61,0.6,0.0,0.0,0.0,0.0,0.16,0.0,0.0,0.0,0.24,0.0,0.0,0.0,0.0,0.0,0.0,0.0,1.614
62,0.5745,0.0,0.0,0.0,0.0,0.10640000000000001,0.0,0.0,0.0,0.3191,0.0,0.0,0.0,0.0,0.0,0.0,0.0,1.635
63,0.5,0.0,0.0,0.0,0.0,0.16,0.0,0.0,0.0,0.34,0.0,0.0,0.0,0.0,0.0,0.0,0.0,1.651
64,0.58,0.0,0.0,0.0,0.0,0.24,0.0,0.0,0.0,0.18,0.0,0.0,0.0,0.0,0.0,0.0,0.0,1.626
65,0.56,0.0,0.0,0.0,0.0,0.24,0.0,0.0,0.0,0.2,0.0,0.0,0.0,0.0,0.0,0.0,0.0,1.637
66,0.54,0.0,0.0,0.0,0.0,0.24,0.0,0.0,0.0,0.22,0.0,0.0,0.0,0.0,0.0,0.0,0.0,1.642
67,0.52,0.0,0.0,0.0,0.0,0.14,0.0,0.0,0.0,0.34,0.0,0.0,0.0,0.0,0.0,0.0,0.0,1.643
68,0.48,0.0,0.0,0.0,0.0,0.14,0.0,0.0,0.0,0.38,0.0,0.0,0.0,0.0,0.0,0.0,0.0,1.655
69,0.46,0.0,0.0,0.0,0.0,0.14,0.0,0.0,0.0,0.4,0.0,0.0,0.0,0.0,0.0,0.0,0.0,1.664
70,0.56,0.0,0.0,0.0,0.0,0.12,0.0,0.0,0.0,0.32,0.0,0.0,0.0,0.0,0.0,0.0,0.0,1.623
71,0.54,0.0,0.0,0.0,0.0,0.12,0.0,0.0,0.0,0.34,0.0,0.0,0.0,0.0,0.0,0.0,0.0,1.634
72,0.5,0.0,0.0,0.0,0.0,0.12,0.0,0.0,0.0,0.38,0.0,0.0,0.0,0.0,0.0,0.0,0.0,1.649
73,0.48,0.0,0.0,0.0,0.0,0.12,0.0,0.0,0.0,0.4,0.0,0.0,0.0,0.0,0.0,0.0,0.0,1.655
74,0.54,0.0,0.0,0.0,0.0,0.1,0.0,0.0,0.0,0.36,0.0,0.0,0.0,0.0,0.0,0.0,0.0,1.633
75,0.52,0.0,0.0,0.0,0.0,0.1,0.0,0.0,0.0,0.38,0.0,0.0,0.0,0.0,0.0,0.0,0.0,1.64
76,0.48,0.0,0.0,0.0,0.0,0.1,0.0,0.0,0.0,0.42,0.0,0.0,0.0,0.0,0.0,0.0,0.0,1.654
77,0.5,0.0,0.0,0.0,0.0,0.08,0.0,0.0,0.0,0.42,0.0,0.0,0.0,0.0,0.0,0.0,0.0,1.647
78,0.52,0.0,0.0,0.0,0.0,0.06,0.0,0.0,0.0,0.42,0.0,0.0,0.0,0.0,0.0,0.0,0.0,1.638
79,0.64,0.0,0.06,0.0,0.0,0.3,0.0,0.0,0.0,0.0,0.0,0.0,0.0,0.0,0.0,0.0,0.0,1.604
80,0.62,0.0,0.06,0.0,0.0,0.32,0.0,0.0,0.0,0.0,0.0,0.0,0.0,0.0,0.0,0.0,0.0,1.609
81,0.6,0.0,0.06,0.0,0.0,0.34,0.0,0.0,0.0,0.0,0.0,0.0,0.0,0.0,0.0,0.0,0.0,1.612
82,0.58,0.0,0.06,0.0,0.0,0.36,0.0,0.0,0.0,0.0,0.0,0.0,0.0,0.0,0.0,0.0,0.0,1.625
83,0.56,0.0,0.06,0.0,0.0,0.38,0.0,0.0,0.0,0.0,0.0,0.0,0.0,0.0,0.0,0.0,0.0,1.628
84,0.54,0.0,0.06,0.0,0.0,0.4,0.0,0.0,0.0,0.0,0.0,0.0,0.0,0.0,0.0,0.0,0.0,1.632
85,0.58,0.0,0.08,0.0,0.0,0.34,0.0,0.0,0.0,0.0,0.0,0.0,0.0,0.0,0.0,0.0,0.0,1.617
86,0.56,0.0,0.08,0.0,0.0,0.36,0.0,0.0,0.0,0.0,0.0,0.0,0.0,0.0,0.0,0.0,0.0,1.621
87,0.54,0.0,0.08,0.0,0.0,0.38,0.0,0.0,0.0,0.0,0.0,0.0,0.0,0.0,0.0,0.0,0.0,1.625
88,0.5,0.0,0.08,0.0,0.0,0.42,0.0,0.0,0.0,0.0,0.0,0.0,0.0,0.0,0.0,0.0,0.0,1.639
89,0.62,0.0,0.1,0.0,0.0,0.28,0.0,0.0,0.0,0.0,0.0,0.0,0.0,0.0,0.0,0.0,0.0,1.591
90,0.52,0.0,0.1,0.0,0.0,0.38,0.0,0.0,0.0,0.0,0.0,0.0,0.0,0.0,0.0,0.0,0.0,1.628
91,0.5,0.0,0.1,0.0,0.0,0.4,0.0,0.0,0.0,0.0,0.0,0.0,0.0,0.0,0.0,0.0,0.0,1.626
92,0.48,0.0,0.1,0.0,0.0,0.42,0.0,0.0,0.0,0.0,0.0,0.0,0.0,0.0,0.0,0.0,0.0,1.633
93,0.52,0.0,0.12,0.0,0.0,0.36,0.0,0.0,0.0,0.0,0.0,0.0,0.0,0.0,0.0,0.0,0.0,1.62
94,0.48,0.0,0.12,0.0,0.0,0.4,0.0,0.0,0.0,0.0,0.0,0.0,0.0,0.0,0.0,0.0,0.0,1.633
95,0.46,0.0,0.14,0.0,0.0,0.4,0.0,0.0,0.0,0.0,0.0,0.0,0.0,0.0,0.0,0.0,0.0,1.633
96,0.44,0.0,0.14,0.0,0.0,0.42,0.0,0.0,0.0,0.0,0.0,0.0,0.0,0.0,0.0,0.0,0.0,1.644
97,0.7000000000000001,0.0,0.0,0.0,0.0,0.28,0.0,0.0,0.0,0.0,0.0,0.0,0.02,0.0,0.0,0.0,0.0,1.607
98,0.68,0.0,0.0,0.0,0.0,0.3,0.0,0.0,0.0,0.0,0.0,0.0,0.02,0.0,0.0,0.0,0.0,1.614
99,0.65,0.0,0.0,0.0,0.0,0.33,0.0,0.0,0.0,0.0,0.0,0.0,0.02,0.0,0.0,0.0,0.0,1.625
100,0.63,0.0,0.0,0.0,0.0,0.35000000000000003,0.0,0.0,0.0,0.0,0.0,0.0,0.02,0.0,0.0,0.0,0.0,1.635
101,0.6,0.0,0.0,0.0,0.0,0.38,0.0,0.0,0.0,0.0,0.0,0.0,0.02,0.0,0.0,0.0,0.0,1.643
102,0.72,0.0,0.0,0.0,0.0,0.23,0.0,0.0,0.0,0.0,0.0,0.0,0.05,0.0,0.0,0.0,0.0,1.617
103,0.7000000000000001,0.0,0.0,0.0,0.0,0.25,0.0,0.0,0.0,0.0,0.0,0.0,0.05,0.0,0.0,0.0,0.0,1.628
104,0.67,0.0,0.0,0.0,0.0,0.28,0.0,0.0,0.0,0.0,0.0,0.0,0.05,0.0,0.0,0.0,0.0,1.64
105,0.62,0.0,0.0,0.0,0.0,0.33,0.0,0.0,0.0,0.0,0.0,0.0,0.05,0.0,0.0,0.0,0.0,1.658
106,0.6,0.0,0.0,0.0,0.0,0.35000000000000003,0.0,0.0,0.0,0.0,0.0,0.0,0.05,0.0,0.0,0.0,0.0,1.663
107,0.58,0.0,0.0,0.0,0.0,0.37,0.0,0.0,0.0,0.0,0.0,0.0,0.05,0.0,0.0,0.0,0.0,1.673
108,0.7000000000000001,0.0,0.0,0.0,0.0,0.23,0.0,0.0,0.0,0.0,0.0,0.0,0.07,0.0,0.0,0.0,0.0,1.641
109,0.68,0.0,0.0,0.0,0.0,0.25,0.0,0.0,0.0,0.0,0.0,0.0,0.07,0.0,0.0,0.0,0.0,1.649
110,0.63,0.0,0.0,0.0,0.0,0.3,0.0,0.0,0.0,0.0,0.0,0.0,0.07,0.0,0.0,0.0,0.0,1.668
111,0.58,0.0,0.0,0.0,0.0,0.35000000000000003,0.0,0.0,0.0,0.0,0.0,0.0,0.07,0.0,0.0,0.0,0.0,1.682
112,0.55,0.0,0.0,0.0,0.0,0.38,0.0,0.0,0.0,0.0,0.0,0.0,0.07,0.0,0.0,0.0,0.0,1.691
113,0.7000000000000001,0.0,0.0,0.0,0.0,0.2,0.0,0.0,0.0,0.0,0.0,0.0,0.1,0.0,0.0,0.0,0.0,1.667
114,0.67,0.0,0.0,0.0,0.0,0.23,0.0,0.0,0.0,0.0,0.0,0.0,0.1,0.0,0.0,0.0,0.0,1.671
115,0.65,0.0,0.0,0.0,0.0,0.25,0.0,0.0,0.0,0.0,0.0,0.0,0.1,0.0,0.0,0.0,0.0,1.679
116,0.65,0.0,0.0,0.0,0.0,0.23,0.0,0.0,0.0,0.0,0.0,0.0,0.12,0.0,0.0,0.0,0.0,1.696
117,0.55,0.0,0.0,0.0,0.0,0.25,0.0,0.0,0.0,0.0,0.0,0.0,0.0,0.2,0.0,0.0,0.0,1.724
118,0.5,0.0,0.0,0.0,0.0,0.25,0.0,0.0,0.0,0.0,0.0,0.0,0.0,0.25,0.0,0.0,0.0,1.77
119,0.45,0.0,0.0,0.0,0.0,0.25,0.0,0.0,0.0,0.0,0.0,0.0,0.0,0.3,0.0,0.0,0.0,1.814
120,0.4,0.0,0.0,0.0,0.0,0.25,0.0,0.0,0.0,0.0,0.0,0.0,0.0,0.35000000000000003,0.0,0.0,0.0,1.857
121,0.65,0.0,0.0,0.0,0.0,0.3,0.0,0.0,0.0,0.0,0.0,0.0,0.0,0.05,0.0,0.0,0.0,1.628
122,0.6,0.0,0.0,0.0,0.0,0.3,0.0,0.0,0.0,0.0,0.0,0.0,0.0,0.1,0.0,0.0,0.0,1.668
123,0.55,0.0,0.0,0.0,0.0,0.3,0.0,0.0,0.0,0.0,0.0,0.0,0.0,0.15,0.0,0.0,0.0,1.708
124,0.5,0.0,0.0,0.0,0.0,0.3,0.0,0.0,0.0,0.0,0.0,0.0,0.0,0.2,0.0,0.0,0.0,1.748
125,0.45,0.0,0.0,0.0,0.0,0.3,0.0,0.0,0.0,0.0,0.0,0.0,0.0,0.25,0.0,0.0,0.0,1.789
126,0.4,0.0,0.0,0.0,0.0,0.3,0.0,0.0,0.0,0.0,0.0,0.0,0.0,0.3,0.0,0.0,0.0,1.829
127,0.6,0.0,0.0,0.0,0.0,0.35000000000000003,0.0,0.0,0.0,0.0,0.0,0.0,0.0,0.05,0.0,0.0,0.0,1.63
128,0.55,0.0,0.0,0.0,0.0,0.35000000000000003,0.0,0.0,0.0,0.0,0.0,0.0,0.0,0.1,0.0,0.0,0.0,1.687
129,0.5,0.0,0.0,0.0,0.0,0.35000000000000003,0.0,0.0,0.0,0.0,0.0,0.0,0.0,0.15,0.0,0.0,0.0,1.725
130,0.66,0.0,0.0,0.0,0.0,0.32,0.0,0.0,0.0,0.0,0.0,0.0,0.0,0.0,0.0,0.0,0.0,1.631
131,0.62,0.0,0.0,0.0,0.0,0.36,0.0,0.0,0.0,0.0,0.0,0.0,0.0,0.0,0.0,0.0,0.0,1.644
132,0.58,0.0,0.0,0.0,0.0,0.4,0.0,0.0,0.0,0.0,0.0,0.0,0.0,0.0,0.0,0.0,0.0,1.66
133,0.7000000000000001,0.0,0.0,0.0,0.0,0.28,0.0,0.0,0.0,0.0,0.0,0.0,0.0,0.0,0.0,0.0,0.0,1.608
134,0.68,0.0,0.0,0.0,0.0,0.3,0.0,0.0,0.0,0.0,0.0,0.0,0.0,0.0,0.0,0.0,0.0,1.618
135,0.65,0.0,0.0,0.0,0.0,0.33,0.0,0.0,0.0,0.0,0.0,0.0,0.0,0.0,0.0,0.0,0.0,1.634
136,0.63,0.0,0.0,0.0,0.0,0.35000000000000003,0.0,0.0,0.0,0.0,0.0,0.0,0.0,0.0,0.0,0.0,0.0,1.64
137,0.6,0.0,0.0,0.0,0.0,0.38,0.0,0.0,0.0,0.0,0.0,0.0,0.0,0.0,0.0,0.0,0.0,1.659
138,0.58,0.0,0.0,0.0,0.0,0.4,0.0,0.0,0.0,0.0,0.0,0.0,0.0,0.0,0.0,0.0,0.0,1.657
139,0.7000000000000001,0.0,0.0,0.0,0.0,0.28,0.0,0.0,0.0,0.0,0.0,0.0,0.0,0.0,0.0,0.0,0.0,1.612
140,0.9875,0.0,0.01,0.0,0.0,0.0,0.0,0.0,0.0,0.0,0.0,0.0,0.0,0.0,0.0,0.0,0.0,1.462
141,0.975,0.0,0.02,0.0,0.0,0.0,0.0,0.0,0.0,0.0,0.0,0.0,0.0,0.0,0.0,0.0,0.0,1.471
142,0.7532,0.0,0.0,0.0,0.0,0.0,0.0,0.2372,0.0,0.0096,0.0,0.0,0.0,0.0,0.0,0.0,0.0,1.497
143,0.7552,0.0,0.0,0.0,0.0,0.0,0.0,0.2181,0.0,0.026600000000000002,0.0,0.0,0.0,0.0,0.0,0.0,0.0,1.499
144,0.7589,0.0,0.0,0.0,0.0,0.0,0.0,0.2064,0.0,0.0346,0.0,0.0,0.0,0.0,0.0,0.0,0.0,1.498
145,0.7582,0.0,0.0,0.0,0.0,0.0,0.0,0.19510000000000002,0.0,0.0466,0.0,0.0,0.0,0.0,0.0,0.0,0.0,1.502
146,0.7774,0.0,0.0,0.0,0.0,0.0,0.0,0.1714,0.0,0.0512,0.0,0.0,0.0,0.0,0.0,0.0,0.0,1.499
147,0.7579000000000001,0.0,0.0,0.0,0.0,0.0,0.0,0.1562,0.0,0.0859,0.0,0.0,0.0,0.0,0.0,0.0,0.0,1.505
148,0.7522,0.0,0.0,0.0,0.0,0.0,0.0,0.2477,0.0,0.0,0.0,0.0,0.0,0.0,0.0,0.0,0.0,1.496
149,0.7133,0.0,0.0,0.057999999999999996,0.0,0.0,0.0,0.22870000000000001,0.0,0.0,0.0,0.0,0.0,0.0,0.0,0.0,0.0,1.502
150,0.6697,0.0,0.0,0.1131,0.0,0.0,0.0,0.21710000000000002,0.0,0.0,0.0,0.0,0.0,0.0,0.0,0.0,0.0,1.506
151,0.7133,0.0,0.0,0.0,0.059500000000000004,0.0,0.0,0.22719999999999999,0.0,0.0,0.0,0.0,0.0,0.0,0.0,0.0,0.0,1.512
152,0.6673,0.0,0.0,0.0,0.1192,0.0,0.0,0.21350000000000002,0.0,0.0,0.0,0.0,0.0,0.0,0.0,0.0,0.0,1.524
153,0.35000000000000003,0.0,0.0,0.0,0.0,0.3,0.0,0.0,0.0,0.0,0.0,0.0,0.0,0.35000000000000003,0.0,0.0,0.0,1.871
154,0.5,0.0,0.0,0.0,0.0,0.3,0.0,0.0,0.0,0.0,0.0,0.0,0.0,0.2,0.0,0.0,0.0,1.745
155,0.3,0.0,0.0,0.0,0.0,0.3,0.0,0.0,0.0,0.0,0.0,0.0,0.0,0.4,0.0,0.0,0.0,1.907
156,0.4999,0.0,0.0,0.0,0.5,0.0,0.0,0.0,0.0,0.0,0.0,0.0,0.0,0.0,0.0,0.0,0.0,1.625
157,0.5,0.0,0.0,0.0,0.4376,0.0,0.0,0.0,0.0,0.0,0.062400000000000004,0.0,0.0,0.0,0.0,0.0,0.0,1.625
158,0.5001,0.0,0.0,0.0,0.3125,0.0,0.0,0.0,0.0,0.0,0.18739999999999998,0.0,0.0,0.0,0.0,0.0,0.0,1.625
159,0.5,0.0,0.0,0.0,0.2187,0.0,0.0,0.0,0.0,0.0,0.2812,0.0,0.0,0.0,0.0,0.0,0.0,1.625
160,0.5001,0.0,0.0,0.0,0.1875,0.0,0.0,0.0,0.0,0.0,0.3123,0.0,0.0,0.0,0.0,0.0,0.0,1.626
161,0.5001,0.0,0.0,0.0,0.0,0.0,0.0,0.0,0.0,0.0,0.4999,0.0,0.0,0.0,0.0,0.0,0.0,1.629
162,0.4999,0.0,0.0,0.0,0.3751,0.125,0.0,0.0,0.0,0.0,0.0,0.0,0.0,0.0,0.0,0.0,0.0,1.631
163,0.5,0.0,0.0,0.0,0.3,0.1999,0.0,0.0,0.0,0.0,0.0,0.0,0.0,0.0,0.0,0.0,0.0,1.636
164,0.5001,0.0,0.0,0.0,0.25,0.24989999999999998,0.0,0.0,0.0,0.0,0.0,0.0,0.0,0.0,0.0,0.0,0.0,1.64
165,0.5,0.0,0.0,0.0,0.20010000000000003,0.2999,0.0,0.0,0.0,0.0,0.0,0.0,0.0,0.0,0.0,0.0,0.0,1.645
166,0.5,0.0,0.0,0.0,0.1251,0.3749,0.0,0.0,0.0,0.0,0.0,0.0,0.0,0.0,0.0,0.0,0.0,1.653
167,0.6505,0.0,0.0,0.0,0.0,0.3204,0.0,0.0,0.0,0.0291,0.0,0.0,0.0,0.0,0.0,0.0,0.0,1.608
168,0.6,0.0,0.0,0.0,0.0,0.3111,0.0,0.0,0.0,0.0889,0.0,0.0,0.0,0.0,0.0,0.0,0.0,1.607
169,0.54,0.0,0.0,0.0,0.0,0.16,0.0,0.0,0.0,0.3,0.0,0.0,0.0,0.0,0.0,0.0,0.0,1.635
170,0.62,0.0,0.0,0.0,0.0,0.14,0.0,0.0,0.0,0.24,0.0,0.0,0.0,0.0,0.0,0.0,0.0,1.608
171,0.56,0.0,0.0,0.0,0.0,0.14,0.0,0.0,0.0,0.3,0.0,0.0,0.0,0.0,0.0,0.0,0.0,1.626
172,0.5333,0.0,0.0,0.0,0.0,0.1333,0.0,0.0,0.0,0.3333,0.0,0.0,0.0,0.0,0.0,0.0,0.0,1.618
173,0.46,0.0,0.0,0.0,0.0,0.12,0.0,0.0,0.0,0.42,0.0,0.0,0.0,0.0,0.0,0.0,0.0,1.665
174,0.64,0.0,0.08,0.0,0.0,0.28,0.0,0.0,0.0,0.0,0.0,0.0,0.0,0.0,0.0,0.0,0.0,1.594
175,0.52,0.0,0.08,0.0,0.0,0.4,0.0,0.0,0.0,0.0,0.0,0.0,0.0,0.0,0.0,0.0,0.0,1.631
176,0.6,0.0,0.1,0.0,0.0,0.3,0.0,0.0,0.0,0.0,0.0,0.0,0.0,0.0,0.0,0.0,0.0,1.599
177,0.58,0.0,0.1,0.0,0.0,0.32,0.0,0.0,0.0,0.0,0.0,0.0,0.0,0.0,0.0,0.0,0.0,1.605
178,0.56,0.0,0.1,0.0,0.0,0.34,0.0,0.0,0.0,0.0,0.0,0.0,0.0,0.0,0.0,0.0,0.0,1.613
179,0.54,0.0,0.1,0.0,0.0,0.36,0.0,0.0,0.0,0.0,0.0,0.0,0.0,0.0,0.0,0.0,0.0,1.62
180,0.46,0.0,0.12,0.0,0.0,0.42,0.0,0.0,0.0,0.0,0.0,0.0,0.0,0.0,0.0,0.0,0.0,1.64
181,0.44,0.0,0.12,0.0,0.0,0.44,0.0,0.0,0.0,0.0,0.0,0.0,0.0,0.0,0.0,0.0,0.0,1.646
182,0.42,0.0,0.12,0.0,0.0,0.46,0.0,0.0,0.0,0.0,0.0,0.0,0.0,0.0,0.0,0.0,0.0,1.653
183,0.42,0.0,0.14,0.0,0.0,0.44,0.0,0.0,0.0,0.0,0.0,0.0,0.0,0.0,0.0,0.0,0.0,1.65
184,0.44,0.0,0.16,0.0,0.0,0.4,0.0,0.0,0.0,0.0,0.0,0.0,0.0,0.0,0.0,0.0,0.0,1.637
185,0.42,0.0,0.16,0.0,0.0,0.42,0.0,0.0,0.0,0.0,0.0,0.0,0.0,0.0,0.0,0.0,0.0,1.643
186,0.58,0.0,0.0,0.0,0.0,0.32,0.0,0.0,0.0,0.0,0.0,0.0,0.1,0.0,0.0,0.0,0.0,1.699
187,0.0668,0.0,0.0,0.0,0.0,0.0,0.0,0.0668,0.0,0.0,0.0,0.0,0.0,0.0,0.8664000000000001,0.0,0.0,1.63
188,0.0689,0.0,0.0,0.0,0.0,0.0,0.0,0.0689,0.0,0.0,0.0,0.0,0.0,0.0,0.8622,0.0,0.0,1.632
189,0.07150000000000001,0.0,0.0,0.0,0.0,0.0,0.0,0.07150000000000001,0.0,0.0,0.0,0.0,0.0,0.0,0.8570000000000001,0.0,0.0,1.635
190,0.0734,0.0,0.0,0.0,0.0,0.0,0.0,0.0734,0.0,0.0,0.0,0.0,0.0,0.0,0.8531000000000001,0.0,0.0,1.636
191,0.0759,0.0,0.0,0.0,0.0,0.0,0.0,0.0759,0.0,0.0,0.0,0.0,0.0,0.0,0.8482,0.0,0.0,1.638
192,0.0784,0.0,0.0,0.0,0.0,0.0,0.0,0.0784,0.0,0.0,0.0,0.0,0.0,0.0,0.8432,0.0,0.0,1.64
193,0.08130000000000001,0.0,0.0,0.0,0.0,0.0,0.0,0.08130000000000001,0.0,0.0,0.0,0.0,0.0,0.0,0.8373999999999999,0.0,0.0,1.644
194,0.0839,0.0,0.0,0.0,0.0,0.0,0.0,0.0839,0.0,0.0,0.0,0.0,0.0,0.0,0.8322,0.0,0.0,1.643
195,0.08720000000000001,0.0,0.0,0.0,0.0,0.0,0.0,0.08720000000000001,0.0,0.0,0.0,0.0,0.0,0.0,0.8255,0.0,0.0,1.644
196,0.09050000000000001,0.0,0.0,0.0,0.0,0.0,0.0,0.09050000000000001,0.0,0.0,0.0,0.0,0.0,0.0,0.8189000000000001,0.0,0.0,1.645
197,0.1023,0.0,0.0,0.0,0.0,0.0,0.0,0.1023,0.0,0.0,0.0,0.0,0.0,0.0,0.7953,0.0,0.0,1.647
198,0.1066,0.0,0.0,0.0,0.0,0.0,0.0,0.1066,0.0,0.0,0.0,0.0,0.0,0.0,0.7868,0.0,0.0,1.647
199,0.0907,0.0,0.0,0.0,0.0,0.0,0.0,0.2663,0.0,0.0,0.0,0.0,0.0,0.0,0.643,0.0,0.0,1.62
200,0.09609999999999999,0.0,0.0,0.0,0.0,0.0,0.0,0.2227,0.0,0.0,0.0,0.0,0.0,0.0,0.6812,0.0,0.0,1.64
201,0.0,0.8,0.0,0.0,0.0,0.0,0.2,0.0,0.0,0.0,0.0,0.0,0.0,0.0,0.0,0.0,0.0,1.521
202,0.0,0.75,0.0,0.0,0.0,0.0,0.25,0.0,0.0,0.0,0.0,0.0,0.0,0.0,0.0,0.0,0.0,1.533
203,0.0,0.7000000000000001,0.0,0.0,0.0,0.0,0.3,0.0,0.0,0.0,0.0,0.0,0.0,0.0,0.0,0.0,0.0,1.548
204,0.0,0.65,0.0,0.0,0.0,0.0,0.35000000000000003,0.0,0.0,0.0,0.0,0.0,0.0,0.0,0.0,0.0,0.0,1.558
205,0.0,0.8,0.0,0.0,0.0,0.0,0.0,0.2,0.0,0.0,0.0,0.0,0.0,0.0,0.0,0.0,0.0,1.479
206,0.0,0.75,0.0,0.0,0.0,0.0,0.0,0.25,0.0,0.0,0.0,0.0,0.0,0.0,0.0,0.0,0.0,1.503
207,0.0,0.7000000000000001,0.0,0.0,0.0,0.0,0.0,0.3,0.0,0.0,0.0,0.0,0.0,0.0,0.0,0.0,0.0,1.509
208,0.0,0.65,0.0,0.0,0.0,0.0,0.0,0.35000000000000003,0.0,0.0,0.0,0.0,0.0,0.0,0.0,0.0,0.0,1.517
209,0.0,0.8,0.0,0.0,0.0,0.0,0.0,0.0,0.2,0.0,0.0,0.0,0.0,0.0,0.0,0.0,0.0,1.485
210,0.0,0.75,0.0,0.0,0.0,0.0,0.0,0.0,0.25,0.0,0.0,0.0,0.0,0.0,0.0,0.0,0.0,1.492
211,0.0,0.7000000000000001,0.0,0.0,0.0,0.0,0.0,0.0,0.3,0.0,0.0,0.0,0.0,0.0,0.0,0.0,0.0,1.498
212,0.0,0.65,0.0,0.0,0.0,0.0,0.0,0.0,0.35000000000000003,0.0,0.0,0.0,0.0,0.0,0.0,0.0,0.0,1.502
213,0.0,0.65,0.0,0.0,0.35000000000000003,0.0,0.0,0.0,0.0,0.0,0.0,0.0,0.0,0.0,0.0,0.0,0.0,1.599
214,0.0,0.7000000000000001,0.0,0.0,0.0,0.0,0.0,0.0,0.0,0.0,0.3,0.0,0.0,0.0,0.0,0.0,0.0,1.591
215,0.0,0.65,0.0,0.0,0.0,0.0,0.0,0.0,0.0,0.0,0.35000000000000003,0.0,0.0,0.0,0.0,0.0,0.0,1.607
216,0.0,0.8,0.0,0.0,0.0,0.2,0.0,0.0,0.0,0.0,0.0,0.0,0.0,0.0,0.0,0.0,0.0,1.564
217,0.0,0.75,0.0,0.0,0.0,0.25,0.0,0.0,0.0,0.0,0.0,0.0,0.0,0.0,0.0,0.0,0.0,1.588
218,0.0,0.7000000000000001,0.0,0.0,0.0,0.3,0.0,0.0,0.0,0.0,0.0,0.0,0.0,0.0,0.0,0.0,0.0,1.607
219,0.0,0.65,0.0,0.0,0.0,0.35000000000000003,0.0,0.0,0.0,0.0,0.0,0.0,0.0,0.0,0.0,0.0,0.0,1.623
220,0.0,0.793,0.0,0.0,0.0,0.207,0.0,0.0,0.0,0.0,0.0,0.0,0.0,0.0,0.0,0.0,0.0,1.558
221,0.0,0.767,0.0,0.0,0.0,0.233,0.0,0.0,0.0,0.0,0.0,0.0,0.0,0.0,0.0,0.0,0.0,1.571
222,0.0,0.74,0.0,0.0,0.0,0.26,0.0,0.0,0.0,0.0,0.0,0.0,0.0,0.0,0.0,0.0,0.0,1.583
223,0.0,0.715,0.0,0.0,0.0,0.28500000000000003,0.0,0.0,0.0,0.0,0.0,0.0,0.0,0.0,0.0,0.0,0.0,1.596
224,0.0,0.6920000000000001,0.0,0.0,0.0,0.308,0.0,0.0,0.0,0.0,0.0,0.0,0.0,0.0,0.0,0.0,0.0,1.606
225,0.0,0.6659999999999999,0.0,0.0,0.0,0.334,0.0,0.0,0.0,0.0,0.0,0.0,0.0,0.0,0.0,0.0,0.0,1.616
226,0.0,0.642,0.0,0.0,0.0,0.358,0.0,0.0,0.0,0.0,0.0,0.0,0.0,0.0,0.0,0.0,0.0,1.625
227,0.0,0.614,0.0,0.0,0.0,0.386,0.0,0.0,0.0,0.0,0.0,0.0,0.0,0.0,0.0,0.0,0.0,1.632
228,0.0,0.6,0.0,0.0,0.0,0.4,0.0,0.0,0.0,0.0,0.0,0.0,0.0,0.0,0.0,0.0,0.0,1.637
229,0.0,0.789,0.0,0.0,0.0,0.21100000000000002,0.0,0.0,0.0,0.0,0.0,0.0,0.0,0.0,0.0,0.0,0.0,1.56
230,0.0,0.6890000000000001,0.0,0.0,0.0,0.311,0.0,0.0,0.0,0.0,0.0,0.0,0.0,0.0,0.0,0.0,0.0,1.608
231,0.0,0.5,0.0,0.0,0.0,0.0,0.0,0.0,0.0,0.5,0.0,0.0,0.0,0.0,0.0,0.0,0.0,1.645
232,0.0,0.0,0.0,0.0,0.0,0.0,0.0,0.0,0.0,0.0,0.0,0.0,0.0,0.15,0.85,0.0,0.0,1.65
233,0.0,0.0,0.0,0.0,0.0,0.0,0.0,0.334,0.0,0.0,0.0,0.0,0.0,0.33299999999999996,0.33299999999999996,0.0,0.0,1.768
234,0.0,0.0,0.0,0.0,0.0,0.0,0.0,0.25,0.0,0.0,0.0,0.0,0.0,0.25,0.5,0.0,0.0,1.774
235,0.0,0.0,0.0,0.0,0.0,0.0,0.0,0.05,0.0,0.0,0.0,0.0,0.0,0.05,0.9,0.0,0.0,1.679
236,0.7068000000000001,0.2777,0.0,0.0,0.0,0.0,0.0,0.0,0.0144,0.0,0.0,0.0,0.0,0.0,0.0,0.0,0.0,1.461
237,0.0,0.0,0.0,0.0,0.0,0.0,0.0,0.0,0.0,0.0,0.0,0.0,0.0,0.0,1.0,0.0,0.0,1.604
238,0.0,0.0,0.0,0.0,0.0,0.0,0.0,0.0,0.0,0.0,0.0,0.4,0.0,0.0,0.6,0.0,0.0,1.654
239,0.0,0.75,0.0,0.0,0.0,0.0,0.0,0.0,0.0,0.0,0.0,0.0,0.25,0.0,0.0,0.0,0.0,1.726
240,0.0,0.0,0.0,0.5,0.0,0.0,0.0,0.0,0.0,0.0,0.0,0.0,0.0,0.0,0.0,0.0,0.5,1.492
241,0.0,0.0,0.0,0.0,0.5,0.0,0.0,0.0,0.0,0.0,0.0,0.0,0.0,0.0,0.0,0.0,0.5,1.545
242,0.0,0.0,0.0,0.0,0.0,0.0,0.0,0.0,0.0,0.5,0.0,0.0,0.0,0.0,0.0,0.0,0.5,1.516
243,0.0,0.0,0.0,0.0,0.0,0.0,0.0,0.0,0.0,0.0,0.5,0.0,0.0,0.0,0.0,0.0,0.5,1.556
244,0.0,0.0,0.0,0.0,0.0,0.5,0.0,0.0,0.0,0.0,0.0,0.0,0.0,0.0,0.0,0.0,0.5,1.582
245,0.0,0.0,0.0,0.0,0.0,0.0,0.0,0.0,0.0,0.0,0.0,0.5,0.0,0.0,0.0,0.0,0.5,1.718
246,0.0,0.0,0.25,0.0,0.0,0.0,0.0,0.0,0.0,0.0,0.0,0.0,0.0,0.0,0.0,0.0,0.75,1.524
247,0.0,0.0,0.0,0.0,0.0,0.0,0.0,0.0,0.0,0.0,0.0,0.0,0.25,0.0,0.0,0.0,0.75,1.591
248,0.0,0.6900000000000001,0.0,0.0,0.0,0.305,0.0,0.0,0.0,0.0,0.0,0.0,0.0,0.0,0.0,0.0,0.0,1.617
249,0.0,0.6900000000000001,0.0,0.0,0.0,0.3,0.0,0.0,0.0,0.0,0.0,0.0,0.0,0.0,0.0,0.0,0.0,1.64
250,0.0,0.5,0.0,0.0,0.0,0.4,0.0,0.0,0.0,0.0,0.0,0.0,0.0,0.1,0.0,0.0,0.0,1.678
251,0.0,0.55,0.0,0.0,0.0,0.4,0.0,0.0,0.0,0.0,0.0,0.0,0.0,0.05,0.0,0.0,0.0,1.658
252,0.0,0.45,0.0,0.0,0.0,0.4,0.0,0.0,0.0,0.0,0.0,0.0,0.0,0.15,0.0,0.0,0.0,1.721
253,0.0,0.4,0.0,0.0,0.0,0.4,0.0,0.0,0.0,0.0,0.0,0.0,0.0,0.2,0.0,0.0,0.0,1.722
254,0.0,0.3,0.0,0.0,0.0,0.4,0.0,0.0,0.0,0.0,0.0,0.0,0.0,0.3,0.0,0.0,0.0,1.836
255,0.0,0.25,0.0,0.0,0.0,0.3,0.0,0.0,0.0,0.0,0.0,0.0,0.0,0.05,0.4,0.0,0.0,1.721
256,0.0,0.2,0.0,0.0,0.0,0.3,0.0,0.0,0.0,0.0,0.0,0.0,0.0,0.1,0.4,0.0,0.0,1.756
257,0.0,0.1,0.0,0.0,0.0,0.3,0.0,0.0,0.0,0.0,0.0,0.0,0.0,0.2,0.4,0.0,0.0,1.828
258,0.0,0.7125,0.0,0.0,0.0,0.0475,0.0,0.0,0.0,0.0,0.0,0.05,0.19,0.0,0.0,0.0,0.0,1.681
259,0.0,0.6,0.0,0.0,0.0,0.04,0.0,0.0,0.0,0.0,0.0,0.2,0.16,0.0,0.0,0.0,0.0,1.727
260,0.0,0.6375000000000001,0.0,0.0,0.0,0.0425,0.0,0.0,0.0,0.0,0.0,0.15,0.17,0.0,0.0,0.0,0.0,1.719
261,0.0,0.675,0.0,0.0,0.0,0.045,0.0,0.0,0.0,0.0,0.0,0.1,0.18,0.0,0.0,0.0,0.0,1.701
262,0.0,0.3,0.0,0.0,0.0,0.22,0.0,0.0,0.0,0.0,0.0,0.38,0.1,0.0,0.0,0.0,0.0,1.861
263,0.0,0.75,0.0,0.0,0.0,0.05,0.0,0.0,0.0,0.0,0.0,0.0,0.2,0.0,0.0,0.0,0.0,1.674
264,0.0,0.55,0.0,0.0,0.0,0.35000000000000003,0.0,0.0,0.0,0.0,0.0,0.0,0.1,0.0,0.0,0.0,0.0,1.672
265,0.0,0.8,0.0,0.0,0.0,0.1,0.0,0.0,0.0,0.0,0.0,0.0,0.1,0.0,0.0,0.0,0.0,1.652
266,0.0,0.75,0.0,0.0,0.0,0.2,0.0,0.0,0.0,0.0,0.0,0.0,0.05,0.0,0.0,0.0,0.0,1.601
267,1.0,0.0,0.0,0.0,0.0,0.0,0.0,0.0,0.0,0.0,0.0,0.0,0.0,0.0,0.0,0.0,0.0,1.455
268,1.0,0.0,0.0,0.0,0.0,0.0,0.0,0.0,0.0,0.0,0.0,0.0,0.0,0.0,0.0,0.0,0.0,1.457
269,0.9464,0.0,0.0,0.0,0.0,0.0,0.0,0.0,0.0,0.0,0.0,0.0,0.0,0.0536,0.0,0.0,0.0,1.48
270,0.9995999999999999,0.0,0.0,0.0,0.0,0.0,0.0,0.0,0.0,0.0,0.0,0.0,0.0,0.0,0.0,0.0,0.0,1.456
271,1.0,0.0,0.0,0.0,0.0,0.0,0.0,0.0,0.0,0.0,0.0,0.0,0.0,0.0,0.0,0.0,0.0,1.456
272,0.9958,0.0,0.0,0.0,0.0,0.0,0.0,0.0,0.0,0.0,0.0,0.0,0.0,0.0,0.0,0.0,0.0,1.456
273,0.9993000000000001,0.0,0.0,0.0,0.0,0.0,0.0,0.0,0.0,0.0,0.0,0.0,0.0,0.0,0.0,0.0,0.0,1.456
274,0.9972,0.0,0.0,0.0,0.0,0.0,0.0,0.0,0.0,0.0,0.0,0.0,0.0,0.0,0.0,0.0,0.0,1.456
275,0.6,0.0,0.1,0.3,0.0,0.0,0.0,0.0,0.0,0.0,0.0,0.0,0.0,0.0,0.0,0.0,0.0,1.548
276,0.6,0.0,0.1,0.25,0.0,0.0,0.0,0.0,0.0,0.0,0.0,0.0,0.05,0.0,0.0,0.0,0.0,1.599
277,0.6,0.0,0.1,0.2,0.0,0.0,0.0,0.0,0.0,0.0,0.0,0.0,0.1,0.0,0.0,0.0,0.0,1.643
278,0.6,0.0,0.1,0.15,0.0,0.0,0.0,0.0,0.0,0.0,0.0,0.0,0.15,0.0,0.0,0.0,0.0,1.685
279,0.6,0.0,0.1,0.0,0.2,0.0,0.0,0.0,0.0,0.0,0.0,0.0,0.1,0.0,0.0,0.0,0.0,1.655
280,0.6,0.0,0.1,0.0,0.0,0.0,0.0,0.0,0.0,0.0,0.2,0.0,0.1,0.0,0.0,0.0,0.0,1.653
281,0.65,0.0,0.1,0.0,0.0,0.1,0.0,0.0,0.0,0.0,0.0,0.0,0.15,0.0,0.0,0.0,0.0,1.674
282,0.1304,0.0,0.21739999999999998,0.0,0.0,0.21739999999999998,0.0,0.0,0.0,0.10869999999999999,0.0,0.0,0.3261,0.0,0.0,0.0,0.0,1.691
283,0.55,0.0,0.1,0.0,0.0,0.15,0.0,0.0,0.0,0.05,0.0,0.0,0.15,0.0,0.0,0.0,0.0,1.706
284,0.6,0.0,0.1,0.1,0.0,0.1,0.0,0.0,0.0,0.0,0.0,0.0,0.1,0.0,0.0,0.0,0.0,1.651
285,0.6,0.0,0.1,0.1,0.0,0.0,0.0,0.0,0.0,0.05,0.0,0.0,0.15,0.0,0.0,0.0,0.0,1.69
286,0.6675,0.0,0.0,0.0,0.0,0.0,0.0,0.0,0.0,0.0,0.3325,0.0,0.0,0.0,0.0,0.0,0.0,1.581
287,0.633,0.0,0.0,0.0,0.0,0.0,0.0,0.0,0.0,0.0,0.36700000000000005,0.0,0.0,0.0,0.0,0.0,0.0,1.589
288,0.535,0.0,0.0,0.0,0.0,0.0,0.0,0.0,0.0,0.0,0.465,0.0,0.0,0.0,0.0,0.0,0.0,1.621
289,0.501,0.0,0.0,0.0,0.0,0.0,0.0,0.0,0.0,0.0,0.499,0.0,0.0,0.0,0.0,0.0,0.0,1.629
290,0.459,0.0,0.0,0.0,0.0,0.0,0.0,0.0,0.0,0.0,0.541,0.0,0.0,0.0,0.0,0.0,0.0,1.641
291,0.757,0.0,0.0,0.0,0.0,0.24300000000000002,0.0,0.0,0.0,0.0,0.0,0.0,0.0,0.0,0.0,0.0,0.0,1.564
292,0.7190000000000001,0.0,0.0,0.0,0.0,0.281,0.0,0.0,0.0,0.0,0.0,0.0,0.0,0.0,0.0,0.0,0.0,1.582
293,0.667,0.0,0.0,0.0,0.0,0.33299999999999996,0.0,0.0,0.0,0.0,0.0,0.0,0.0,0.0,0.0,0.0,0.0,1.605
294,0.579,0.0,0.0,0.0,0.0,0.42100000000000004,0.0,0.0,0.0,0.0,0.0,0.0,0.0,0.0,0.0,0.0,0.0,1.641
295,0.0,0.625,0.0,0.0,0.225,0.075,0.0,0.0,0.075,0.0,0.0,0.0,0.0,0.0,0.0,0.0,0.0,1.578
296,0.0,0.75,0.0,0.0,0.15,0.05,0.0,0.0,0.05,0.0,0.0,0.0,0.0,0.0,0.0,0.0,0.0,1.546
297,0.0,0.85,0.0,0.0,0.09,0.03,0.0,0.0,0.03,0.0,0.0,0.0,0.0,0.0,0.0,0.0,0.0,1.516
298,0.0,0.5,0.0,0.0,0.0,0.0,0.0,0.0,0.0,0.4,0.0,0.0,0.1,0.0,0.0,0.0,0.0,1.715
299,0.0,0.55,0.0,0.0,0.0,0.0,0.0,0.0,0.0,0.4,0.0,0.0,0.05,0.0,0.0,0.0,0.0,1.672
300,0.0,0.45,0.0,0.0,0.0,0.0,0.0,0.0,0.0,0.5,0.0,0.0,0.05,0.0,0.0,0.0,0.0,1.69
301,0.0,0.65,0.0,0.0,0.0,0.3,0.0,0.0,0.0,0.0,0.0,0.0,0.05,0.0,0.0,0.0,0.0,1.656
302,0.0,0.7000000000000001,0.0,0.0,0.0,0.25,0.0,0.0,0.0,0.0,0.0,0.0,0.05,0.0,0.0,0.0,0.0,1.643
303,0.0,0.7000000000000001,0.0,0.0,0.0,0.3,0.0,0.0,0.0,0.0,0.0,0.0,0.0,0.0,0.0,0.0,0.0,1.608
304,0.0,0.8,0.0,0.0,0.0,0.2,0.0,0.0,0.0,0.0,0.0,0.0,0.0,0.0,0.0,0.0,0.0,1.56
305,0.5529000000000001,0.0645,0.0,0.0,0.0,0.2576,0.0,0.0,0.0248,0.0849,0.0,0.012,0.0,0.0,0.0,0.0,0.0,1.618
306,0.6263000000000001,0.045,0.0,0.0,0.0,0.1509,0.0,0.0253,0.050800000000000005,0.09630000000000001,0.0,0.0,0.0,0.0,0.0,0.0,0.0,1.57
307,0.7256999999999999,0.0736,0.0,0.0,0.0,0.0334,0.0,0.1034,0.0408,0.0225,0.0,0.0,0.0,0.0,0.0,0.0,0.0,1.517
308,0.7534000000000001,0.033100000000000004,0.0,0.0,0.0,0.0418,0.0,0.12789999999999999,0.035,0.008,0.0,0.0,0.0,0.0,0.0,0.0,0.0,1.515
309,0.7517,0.018600000000000002,0.0,0.0,0.0,0.0716,0.0,0.021,0.0679,0.023799999999999998,0.0,0.0438,0.0,0.0,0.0,0.0,0.0,1.549
310,0.7548,0.0,0.0,0.0,0.0294,0.0,0.0,0.013500000000000002,0.06820000000000001,0.0,0.0,0.13269999999999998,0.0,0.0,0.0,0.0,0.0,1.577
311,0.6718000000000001,0.0,0.0,0.0,0.048600000000000004,0.0,0.0,0.0513,0.04820000000000001,0.0,0.0,0.17920000000000003,0.0,0.0,0.0,0.0,0.0,1.62
312,0.6271,0.0,0.0,0.0,0.0688,0.0,0.0,0.0467,0.040999999999999995,0.0,0.0,0.2121,0.0,0.0,0.0,0.0,0.0,1.65
313,0.6676000000000001,0.0,0.0,0.0,0.0,0.0,0.0,0.0,0.0,0.0,0.33240000000000003,0.0,0.0,0.0,0.0,0.0,0.0,1.581
314,0.6329,0.0,0.0,0.0,0.0,0.0,0.0,0.0,0.0,0.0,0.36700000000000005,0.0,0.0,0.0,0.0,0.0,0.0,1.589
315,0.5347999999999999,0.0,0.0,0.0,0.0,0.0,0.0,0.0,0.0,0.0,0.46520000000000006,0.0,0.0,0.0,0.0,0.0,0.0,1.621
316,0.4593,0.0,0.0,0.0,0.0,0.0,0.0,0.0,0.0,0.0,0.5407000000000001,0.0,0.0,0.0,0.0,0.0,0.0,1.641
317,0.7572,0.0,0.0,0.0,0.0,0.24280000000000002,0.0,0.0,0.0,0.0,0.0,0.0,0.0,0.0,0.0,0.0,0.0,1.564
318,0.7184999999999999,0.0,0.0,0.0,0.0,0.2815,0.0,0.0,0.0,0.0,0.0,0.0,0.0,0.0,0.0,0.0,0.0,1.582
319,0.6672,0.0,0.0,0.0,0.0,0.33280000000000004,0.0,0.0,0.0,0.0,0.0,0.0,0.0,0.0,0.0,0.0,0.0,1.605
320,0.5787,0.0,0.0,0.0,0.0,0.42119999999999996,0.0,0.0,0.0,0.0,0.0,0.0,0.0,0.0,0.0,0.0,0.0,1.641
321,0.5,0.0,0.0,0.0,0.454,0.0,0.0,0.0,0.0,0.0,0.046,0.0,0.0,0.0,0.0,0.0,0.0,1.625
322,0.5,0.0,0.0,0.0,0.3506,0.0,0.0,0.0,0.0,0.0,0.1493,0.0,0.0,0.0,0.0,0.0,0.0,1.625
323,0.5001,0.0,0.0,0.0,0.22899999999999998,0.0,0.0,0.0,0.0,0.0,0.27090000000000003,0.0,0.0,0.0,0.0,0.0,0.0,1.626
324,0.4999,0.0,0.0,0.0,0.3669,0.1331,0.0,0.0,0.0,0.0,0.0,0.0,0.0,0.0,0.0,0.0,0.0,1.636
325,0.5,0.0,0.0,0.0,0.32380000000000003,0.17620000000000002,0.0,0.0,0.0,0.0,0.0,0.0,0.0,0.0,0.0,0.0,0.0,1.64
326,0.5,0.0,0.0,0.0,0.27530000000000004,0.22469999999999998,0.0,0.0,0.0,0.0,0.0,0.0,0.0,0.0,0.0,0.0,0.0,1.645
327,0.4999,0.0,0.0,0.0,0.18989999999999999,0.31010000000000004,0.0,0.0,0.0,0.0,0.0,0.0,0.0,0.0,0.0,0.0,0.0,1.653
328,0.4999,0.0,0.0,0.0,0.0,0.5,0.0,0.0,0.0,0.0,0.0,0.0,0.0,0.0,0.0,0.0,0.0,1.668
329,0.0,0.1107,0.0,0.0,0.0,0.0134,0.0,0.08720000000000001,0.0591,0.0,0.0,0.0,0.0,0.0,0.7288,0.0,0.0,1.639
330,0.0,0.0364,0.0,0.0,0.0,0.15660000000000002,0.0,0.0,0.0706,0.0949,0.0,0.0,0.0,0.0,0.6395000000000001,0.0,0.0,1.686
331,0.0,0.0,0.0,0.0,0.0,0.0022,0.0,0.0,0.0655,0.0,0.0,0.19460000000000002,0.0,0.0,0.7356,0.0,0.0,1.772
332,0.0,0.0022,0.0,0.0,0.11,0.0,0.0,0.1527,0.0,0.0,0.0,0.0,0.0,0.0,0.7293000000000001,0.0,0.0,1.678
333,0.75,0.0,0.0,0.0,0.0,0.0,0.0,0.25,0.0,0.0,0.0,0.0,0.0,0.0,0.0,0.0,0.0,1.496
334,0.75,0.0,0.0,0.0579,0.0,0.0,0.0,0.19210000000000002,0.0,0.0,0.0,0.0,0.0,0.0,0.0,0.0,0.0,1.502
335,0.75,0.0,0.0,0.1128,0.0,0.0,0.0,0.13720000000000002,0.0,0.0,0.0,0.0,0.0,0.0,0.0,0.0,0.0,1.506
336,0.75,0.0,0.0,0.0,0.0596,0.0,0.0,0.19039999999999999,0.0,0.0,0.0,0.0,0.0,0.0,0.0,0.0,0.0,1.512
337,0.75,0.0,0.0,0.0,0.1191,0.0,0.0,0.1309,0.0,0.0,0.0,0.0,0.0,0.0,0.0,0.0,0.0,1.524
338,0.75,0.0,0.0609,0.0,0.0,0.0,0.0,0.18910000000000002,0.0,0.0,0.0,0.0,0.0,0.0,0.0,0.0,0.0,1.499
339,0.75,0.0,0.11470000000000001,0.0,0.0,0.0,0.0,0.1353,0.0,0.0,0.0,0.0,0.0,0.0,0.0,0.0,0.0,1.499
340,0.5941,0.18480000000000002,0.024900000000000002,0.0,0.0,0.0,0.0,0.19510000000000002,0.0,0.0,0.0,0.0,0.0,0.0,0.0,0.0,0.0,1.487
341,0.7299,0.09609999999999999,0.0,0.0,0.0,0.0116,0.0,0.1617,0.0,0.0,0.0,0.0,0.0,0.0,0.0,0.0,0.0,1.514
342,0.7475,0.0,0.0037,0.0,0.0517,0.0,0.0,0.1959,0.0,0.0,0.0,0.0,0.0,0.0,0.0,0.0,0.0,1.498
343,0.6077,0.13460000000000003,0.0070999999999999995,0.0,0.0072,0.029500000000000002,0.0,0.2023,0.0,0.0,0.0,0.010900000000000002,0.0,0.0,0.0,0.0,0.0,1.536
344,0.5992000000000001,0.0698,0.0125,0.0,0.0,0.1359,0.0,0.0681,0.0,0.1127,0.0,0.0,0.0,0.0,0.0,0.0,0.0,1.573
345,0.5372,0.18309999999999998,0.0442,0.0,0.0,0.2349,0.0,0.0,0.0,0.0,0.0,0.0,0.0,0.0,0.0,0.0,0.0,1.584
346,0.5421,0.07769999999999999,0.0318,0.0,0.0,0.2411,0.0,0.0,0.0,0.0999,0.0,0.0049,0.0,0.0,0.0,0.0,0.0,1.61
347,0.7392000000000001,0.013999999999999999,0.0,0.0,0.045899999999999996,0.0,0.0,0.1721,0.0,0.0,0.0,0.0276,0.0,0.0,0.0,0.0,0.0,1.523
348,0.6011,0.10460000000000001,0.0,0.0,0.036000000000000004,0.0644,0.0,0.16620000000000001,0.0,0.0,0.0,0.0268,0.0,0.0,0.0,0.0,0.0,1.562
349,0.5372,0.0758,0.0309,0.0,0.0,0.24600000000000002,0.0,0.0,0.0,0.1023,0.0,0.0053,0.0,0.0,0.0,0.0,0.0,1.614
350,0.7554000000000001,0.0011,0.0,0.0,0.0045000000000000005,0.0,0.0,0.1503,0.0,0.0,0.0,0.0868,0.0,0.0,0.0,0.0,0.0,1.546
351,0.4979,0.059800000000000006,0.0,0.0,0.0,0.2372,0.0,0.0406,0.0,0.0977,0.0,0.0654,0.0,0.0,0.0,0.0,0.0,1.653
352,0.7384999999999999,0.0,0.0,0.0,0.0045000000000000005,0.0,0.0,0.146,0.0,0.0,0.0,0.1099,0.0,0.0,0.0,0.0,0.0,1.565
353,0.6894,0.0,0.0,0.0,0.008199999999999999,0.0,0.0,0.1216,0.0,0.0,0.0,0.1797,0.0,0.0,0.0,0.0,0.0,1.612
354,0.6954000000000001,0.010900000000000002,0.0,0.0,0.008199999999999999,0.0,0.0,0.0936,0.0,0.0,0.0,0.19090000000000001,0.0,0.0,0.0,0.0,0.0,1.621
355,0.6563,0.0063,0.0,0.0,0.0,0.0,0.0,0.1183,0.0,0.0,0.0,0.21710000000000002,0.0,0.0,0.0,0.0,0.0,1.645
356,0.6296,0.0,0.0,0.0,0.0378,0.0,0.0,0.0852,0.0,0.0,0.0,0.24600000000000002,0.0,0.0,0.0,0.0,0.0,1.676
357,0.6472,0.0,0.0,0.0,0.0,0.0,0.0,0.0,0.0601,0.0,0.0,0.2908,0.0,0.0,0.0,0.0,0.0,1.693
358,0.7236,0.12480000000000001,0.0,0.0,0.0,0.01,0.0,0.0475,0.0723,0.02,0.0,0.0,0.0,0.0,0.0,0.0,0.0,1.51461
359,0.7284999999999999,0.01,0.0,0.0,0.0998,0.0,0.0,0.05940000000000001,0.09029999999999999,0.01,0.0,0.0,0.0,0.0,0.0,0.0,0.0,1.52036
360,0.7086,0.0499,0.0,0.0,0.0,0.0848,0.015,0.04360000000000001,0.06620000000000001,0.029900000000000003,0.0,0.0,0.0,0.0,0.0,0.0,0.0,1.53842
361,0.5733,0.059800000000000006,0.0449,0.0,0.0,0.2493,0.0,0.0,0.0,0.059800000000000006,0.0,0.005,0.0,0.002,0.0,0.003,0.0,1.6137
362,0.505,0.125,0.015,0.0,0.0,0.24,0.0,0.0,0.0,0.035,0.0,0.0,0.02,0.024,0.0,0.036000000000000004,0.0,1.65233
363,0.81,0.0,0.0,0.0,0.0,0.0,0.0,0.0437,0.0663,0.035,0.0,0.03,0.0,0.0,0.0,0.0,0.0,1.5256
364,0.6979000000000001,0.024900000000000002,0.0,0.0,0.0,0.0698,0.0,0.0396,0.0601,0.06480000000000001,0.0,0.039900000000000005,0.0,0.0,0.0,0.0,0.0,1.55889
365,0.6587999999999999,0.0,0.0,0.0,0.0,0.0898,0.0,0.0349,0.0349,0.0898,0.0,0.0898,0.0,0.0,0.0,0.0,0.0,1.6013
366,0.6943,0.0,0.0,0.0,0.0,0.045,0.0,0.0357,0.0542,0.01,0.0,0.1598,0.0,0.0,0.0,0.0,0.0,1.61242
367,0.777,0.0101,0.0,0.0,0.0,0.0101,0.0,0.034,0.0669,0.0,0.0,0.1009,0.0,0.0,0.0,0.0,0.0,1.55495
368,0.7669,0.0,0.0,0.0,0.0,0.0101,0.0,0.034,0.0669,0.0,0.0,0.1211,0.0,0.0,0.0,0.0,0.0,1.56861
369,0.7343000000000001,0.0,0.0,0.0,0.0,0.0,0.0,0.0258,0.0392,0.005,0.0,0.1948,0.0,0.0,0.0,0.0,0.0,1.61218
370,0.6307,0.0,0.0,0.0,0.0,0.0,0.0,0.008100000000000001,0.0121,0.0,0.0,0.3481,0.0,0.0002,0.0,0.0003,0.0,1.74302
371,0.9983,0.0,0.0,0.0,0.0,0.0,0.0,0.0,0.0,0.0,0.0,0.0,0.0,0.0,0.0,0.0,0.0,1.459
372,0.6853,0.0,0.0,0.0,0.0,0.0,0.0,0.155,0.0182,0.0,0.0,0.0,0.0,0.0301,0.0,0.11140000000000001,0.0,1.583
373,0.0,0.6,0.0,0.0,0.0,0.0,0.3,0.0,0.0,0.0,0.1,0.0,0.0,0.0,0.0,0.0,0.0,1.581
374,0.0,0.6,0.0,0.0,0.0,0.0,0.2,0.0,0.0,0.0,0.2,0.0,0.0,0.0,0.0,0.0,0.0,1.597
375,0.0,0.5,0.0,0.0,0.0,0.0,0.3,0.0,0.0,0.0,0.2,0.0,0.0,0.0,0.0,0.0,0.0,1.609
376,0.0,0.6,0.0,0.0,0.0,0.0,0.1,0.0,0.0,0.0,0.3,0.0,0.0,0.0,0.0,0.0,0.0,1.61
377,0.0,0.65,0.0,0.0,0.0,0.2,0.0,0.15,0.0,0.0,0.0,0.0,0.0,0.0,0.0,0.0,0.0,1.574
378,0.0,0.65,0.0,0.0,0.0,0.3,0.0,0.05,0.0,0.0,0.0,0.0,0.0,0.0,0.0,0.0,0.0,1.611
379,0.0,0.65,0.0,0.0,0.0,0.15,0.0,0.0,0.2,0.0,0.0,0.0,0.0,0.0,0.0,0.0,0.0,1.538
380,0.0,0.7000000000000001,0.1,0.0,0.0,0.0,0.2,0.0,0.0,0.0,0.0,0.0,0.0,0.0,0.0,0.0,0.0,1.52
381,0.0,0.65,0.05,0.0,0.0,0.0,0.3,0.0,0.0,0.0,0.0,0.0,0.0,0.0,0.0,0.0,0.0,1.546
382,0.0,0.6,0.1,0.0,0.0,0.0,0.3,0.0,0.0,0.0,0.0,0.0,0.0,0.0,0.0,0.0,0.0,1.546
383,0.0,0.55,0.15,0.0,0.0,0.0,0.3,0.0,0.0,0.0,0.0,0.0,0.0,0.0,0.0,0.0,0.0,1.543
384,0.0,0.5,0.1,0.0,0.0,0.0,0.4,0.0,0.0,0.0,0.0,0.0,0.0,0.0,0.0,0.0,0.0,1.564
385,0.0,0.65,0.2,0.0,0.0,0.0,0.0,0.15,0.0,0.0,0.0,0.0,0.0,0.0,0.0,0.0,0.0,1.495
386,0.0,0.55,0.2,0.0,0.0,0.0,0.0,0.25,0.0,0.0,0.0,0.0,0.0,0.0,0.0,0.0,0.0,1.501
387,0.0,0.6,0.1,0.0,0.0,0.0,0.0,0.3,0.0,0.0,0.0,0.0,0.0,0.0,0.0,0.0,0.0,1.508
388,0.0,0.5,0.2,0.0,0.0,0.0,0.0,0.3,0.0,0.0,0.0,0.0,0.0,0.0,0.0,0.0,0.0,1.505
389,0.0,0.45,0.25,0.0,0.0,0.0,0.0,0.3,0.0,0.0,0.0,0.0,0.0,0.0,0.0,0.0,0.0,1.504
390,0.0,0.45,0.2,0.0,0.0,0.0,0.0,0.35000000000000003,0.0,0.0,0.0,0.0,0.0,0.0,0.0,0.0,0.0,1.511
391,0.0,0.35000000000000003,0.2,0.0,0.0,0.0,0.0,0.45,0.0,0.0,0.0,0.0,0.0,0.0,0.0,0.0,0.0,1.519
392,0.0,0.6,0.0,0.0,0.0,0.0,0.0,0.35000000000000003,0.0,0.0,0.0,0.0,0.0,0.05,0.0,0.0,0.0,1.547
393,0.0,0.55,0.0,0.0,0.0,0.0,0.0,0.35000000000000003,0.0,0.0,0.0,0.0,0.0,0.1,0.0,0.0,0.0,1.577
394,0.0,0.5,0.0,0.0,0.0,0.0,0.0,0.35000000000000003,0.0,0.0,0.0,0.0,0.0,0.15,0.0,0.0,0.0,1.6
395,0.0,0.45,0.0,0.0,0.0,0.0,0.0,0.35000000000000003,0.0,0.0,0.0,0.0,0.0,0.2,0.0,0.0,0.0,1.641
396,0.0,0.65,0.0,0.0,0.0,0.0,0.0,0.3,0.0,0.0,0.0,0.0,0.0,0.0,0.0,0.05,0.0,1.538
397,0.0,0.6,0.0,0.0,0.0,0.0,0.0,0.3,0.0,0.0,0.0,0.0,0.0,0.0,0.0,0.1,0.0,1.551
398,0.0,0.55,0.0,0.0,0.0,0.0,0.0,0.3,0.0,0.0,0.0,0.0,0.0,0.0,0.0,0.15,0.0,1.571
399,0.0,0.65,0.0,0.0,0.0,0.0,0.0,0.0,0.3,0.0,0.0,0.0,0.0,0.05,0.0,0.0,0.0,1.526
400,0.0,0.6,0.0,0.0,0.0,0.0,0.0,0.0,0.3,0.0,0.0,0.0,0.0,0.1,0.0,0.0,0.0,1.558
401,0.0,0.55,0.0,0.0,0.0,0.0,0.0,0.0,0.3,0.0,0.0,0.0,0.0,0.15,0.0,0.0,0.0,1.589
402,0.0,0.5,0.0,0.0,0.0,0.0,0.0,0.0,0.3,0.0,0.0,0.0,0.0,0.2,0.0,0.0,0.0,1.62
403,0.0,0.7000000000000001,0.0,0.0,0.0,0.0,0.0,0.0,0.25,0.0,0.0,0.0,0.0,0.0,0.0,0.05,0.0,1.506
404,0.0,0.65,0.0,0.0,0.0,0.0,0.0,0.0,0.25,0.0,0.0,0.0,0.0,0.0,0.0,0.1,0.0,1.524
405,0.0,0.6,0.0,0.0,0.0,0.0,0.0,0.0,0.25,0.0,0.0,0.0,0.0,0.0,0.0,0.15,0.0,1.541
406,0.0,0.55,0.0,0.25,0.2,0.0,0.0,0.0,0.0,0.0,0.0,0.0,0.0,0.0,0.0,0.0,0.0,1.594
407,0.0,0.6,0.0,0.1,0.3,0.0,0.0,0.0,0.0,0.0,0.0,0.0,0.0,0.0,0.0,0.0,0.0,1.598
408,0.0,0.5,0.0,0.2,0.3,0.0,0.0,0.0,0.0,0.0,0.0,0.0,0.0,0.0,0.0,0.0,0.0,1.608
409,0.0,0.45,0.0,0.25,0.3,0.0,0.0,0.0,0.0,0.0,0.0,0.0,0.0,0.0,0.0,0.0,0.0,1.616
410,0.0,0.6,0.0,0.3,0.0,0.0,0.0,0.0,0.0,0.0,0.1,0.0,0.0,0.0,0.0,0.0,0.0,1.573
411,0.0,0.6,0.0,0.2,0.0,0.0,0.0,0.0,0.0,0.0,0.2,0.0,0.0,0.0,0.0,0.0,0.0,1.591
412,0.0,0.5,0.0,0.3,0.0,0.0,0.0,0.0,0.0,0.0,0.2,0.0,0.0,0.0,0.0,0.0,0.0,1.605
413,0.0,0.6,0.0,0.1,0.0,0.0,0.0,0.0,0.0,0.0,0.3,0.0,0.0,0.0,0.0,0.0,0.0,1.609
414,0.0,0.5,0.0,0.2,0.0,0.0,0.0,0.0,0.0,0.0,0.3,0.0,0.0,0.0,0.0,0.0,0.0,1.618
415,0.0,0.4,0.0,0.3,0.0,0.0,0.0,0.0,0.0,0.0,0.3,0.0,0.0,0.0,0.0,0.0,0.0,1.624
416,0.0,0.6,0.0,0.3,0.0,0.1,0.0,0.0,0.0,0.0,0.0,0.0,0.0,0.0,0.0,0.0,0.0,1.583
417,0.0,0.6,0.0,0.2,0.0,0.2,0.0,0.0,0.0,0.0,0.0,0.0,0.0,0.0,0.0,0.0,0.0,1.603
418,0.0,0.5,0.0,0.3,0.0,0.2,0.0,0.0,0.0,0.0,0.0,0.0,0.0,0.0,0.0,0.0,0.0,1.615
419,0.0,0.65,0.0,0.05,0.0,0.3,0.0,0.0,0.0,0.0,0.0,0.0,0.0,0.0,0.0,0.0,0.0,1.617
420,0.0,0.6,0.0,0.1,0.0,0.3,0.0,0.0,0.0,0.0,0.0,0.0,0.0,0.0,0.0,0.0,0.0,1.62
421,0.0,0.55,0.0,0.15,0.0,0.3,0.0,0.0,0.0,0.0,0.0,0.0,0.0,0.0,0.0,0.0,0.0,1.63
422,0.0,0.5,0.0,0.2,0.0,0.3,0.0,0.0,0.0,0.0,0.0,0.0,0.0,0.0,0.0,0.0,0.0,1.632
423,0.0,0.4,0.0,0.3,0.0,0.3,0.0,0.0,0.0,0.0,0.0,0.0,0.0,0.0,0.0,0.0,0.0,1.645
424,0.0,0.3,0.0,0.4,0.0,0.3,0.0,0.0,0.0,0.0,0.0,0.0,0.0,0.0,0.0,0.0,0.0,1.65
425,0.0,0.6818000000000001,0.0,0.0,0.2273,0.0909,0.0,0.0,0.0,0.0,0.0,0.0,0.0,0.0,0.0,0.0,0.0,1.606
426,0.0,0.75,0.0,0.0,0.05,0.2,0.0,0.0,0.0,0.0,0.0,0.0,0.0,0.0,0.0,0.0,0.0,1.581
427,0.0,0.65,0.0,0.0,0.15,0.2,0.0,0.0,0.0,0.0,0.0,0.0,0.0,0.0,0.0,0.0,0.0,1.616
428,0.0,0.55,0.0,0.0,0.25,0.2,0.0,0.0,0.0,0.0,0.0,0.0,0.0,0.0,0.0,0.0,0.0,1.637
429,0.0,0.5,0.0,0.0,0.3,0.2,0.0,0.0,0.0,0.0,0.0,0.0,0.0,0.0,0.0,0.0,0.0,1.641
430,0.0,0.65,0.0,0.0,0.1,0.25,0.0,0.0,0.0,0.0,0.0,0.0,0.0,0.0,0.0,0.0,0.0,1.618
431,0.0,0.7000000000000001,0.0,0.0,0.0,0.2,0.0,0.0,0.0,0.0,0.1,0.0,0.0,0.0,0.0,0.0,0.0,1.6
432,0.0,0.65,0.15,0.2,0.0,0.0,0.0,0.0,0.0,0.0,0.0,0.0,0.0,0.0,0.0,0.0,0.0,1.535
433,0.0,0.6,0.1,0.3,0.0,0.0,0.0,0.0,0.0,0.0,0.0,0.0,0.0,0.0,0.0,0.0,0.0,1.549
434,0.0,0.55,0.15,0.3,0.0,0.0,0.0,0.0,0.0,0.0,0.0,0.0,0.0,0.0,0.0,0.0,0.0,1.555
435,0.0,0.5,0.2,0.3,0.0,0.0,0.0,0.0,0.0,0.0,0.0,0.0,0.0,0.0,0.0,0.0,0.0,1.561
436,0.0,0.55,0.05,0.4,0.0,0.0,0.0,0.0,0.0,0.0,0.0,0.0,0.0,0.0,0.0,0.0,0.0,1.563
437,0.0,0.5,0.1,0.4,0.0,0.0,0.0,0.0,0.0,0.0,0.0,0.0,0.0,0.0,0.0,0.0,0.0,1.567
438,0.0,0.45,0.15,0.4,0.0,0.0,0.0,0.0,0.0,0.0,0.0,0.0,0.0,0.0,0.0,0.0,0.0,1.571
439,0.0,0.7000000000000001,0.0,0.15,0.0,0.0,0.0,0.0,0.0,0.0,0.0,0.0,0.15,0.0,0.0,0.0,0.0,1.679
440,0.0,0.65,0.0,0.2,0.0,0.0,0.0,0.0,0.0,0.0,0.0,0.0,0.15,0.0,0.0,0.0,0.0,1.689
441,0.0,0.6,0.0,0.25,0.0,0.0,0.0,0.0,0.0,0.0,0.0,0.0,0.15,0.0,0.0,0.0,0.0,1.697
442,0.0,0.55,0.0,0.3,0.0,0.0,0.0,0.0,0.0,0.0,0.0,0.0,0.15,0.0,0.0,0.0,0.0,1.701
443,0.0,0.5,0.0,0.35000000000000003,0.0,0.0,0.0,0.0,0.0,0.0,0.0,0.0,0.15,0.0,0.0,0.0,0.0,1.706
444,0.0,0.65,0.15,0.0,0.2,0.0,0.0,0.0,0.0,0.0,0.0,0.0,0.0,0.0,0.0,0.0,0.0,1.548
445,0.0,0.55,0.15,0.0,0.3,0.0,0.0,0.0,0.0,0.0,0.0,0.0,0.0,0.0,0.0,0.0,0.0,1.58
446,0.0,0.45,0.25,0.0,0.3,0.0,0.0,0.0,0.0,0.0,0.0,0.0,0.0,0.0,0.0,0.0,0.0,1.579
447,0.0,0.45,0.15,0.0,0.4,0.0,0.0,0.0,0.0,0.0,0.0,0.0,0.0,0.0,0.0,0.0,0.0,1.604
448,0.0,0.35000000000000003,0.25,0.0,0.4,0.0,0.0,0.0,0.0,0.0,0.0,0.0,0.0,0.0,0.0,0.0,0.0,1.603
449,0.0,0.35000000000000003,0.15,0.0,0.5,0.0,0.0,0.0,0.0,0.0,0.0,0.0,0.0,0.0,0.0,0.0,0.0,1.626
450,0.0,0.25,0.25,0.0,0.5,0.0,0.0,0.0,0.0,0.0,0.0,0.0,0.0,0.0,0.0,0.0,0.0,1.624
451,0.0,0.15,0.25,0.0,0.6,0.0,0.0,0.0,0.0,0.0,0.0,0.0,0.0,0.0,0.0,0.0,0.0,1.637
452,0.0,0.7000000000000001,0.0,0.0,0.2,0.0,0.0,0.0,0.0,0.0,0.0,0.0,0.1,0.0,0.0,0.0,0.0,1.653
453,0.0,0.6,0.0,0.0,0.3,0.0,0.0,0.0,0.0,0.0,0.0,0.0,0.1,0.0,0.0,0.0,0.0,1.679
454,0.0,0.5,0.0,0.0,0.4,0.0,0.0,0.0,0.0,0.0,0.0,0.0,0.1,0.0,0.0,0.0,0.0,1.693
455,0.0,0.5,0.15,0.0,0.0,0.0,0.0,0.0,0.0,0.0,0.35000000000000003,0.0,0.0,0.0,0.0,0.0,0.0,1.596
