Repository: franck-pigeonneau/glassoptics

# Description of the repository

This python module has been developed to determine the glass optic properties. Data sets are extracted from Interglad V8 and SciGlass databases. Artificial Neural Networks are fitted using keras library.

## `glassdata.py`

`glassdata.py` file defines the GlassData class. It gathers various functions to
clean datasets and manages data for the training stage. It is composed by the
following variables

-   `oxide`: Array of string
    Names of the oxides of the glass composition.
-   `nameproperty`: String
    Name of the property of the glasses.
-   `nsample`: Integer
    Number of the glass.
-   `noxide`: Integer

File: DataSet/nFInterglad.csv (part 2 of 9)
Search Condition
334, GB03-024292, Handbook of Glass Data, 1987, v. 00C  p. 0684, 52.0, , , , , 24.0, , , , 24.0, , , , , , , , 1.66
335, GB07-024293, Handbook of Glass Data, 1987, v. 00C  p. 0684, 50.0, , , , , 24.0, , , , 26.0, , , , , , , , 1.672
336, GB03-024294, Handbook of Glass Data, 1987, v. 00C  p. 0684, 66.0, , , , , 20.0, , , , 14.0, , , , , , , , 1.611
337, GB03-024295, Handbook of Glass Data, 1987, v. 00C  p. 0684, 60.0, , , , , 20.0, , , , 20.0, , , , , , , , 1.635
338, GB07-024296, Handbook of Glass Data, 1987, v. 00C  p. 0684, 58.0, , , , , 20.0, , , , 22.0, , , , , , , , 1.63
339, GB07-024297, Handbook of Glass Data, 1987, v. 00C  p. 0684, 52.0, , , , , 20.0, , , , 28.0, , , , , , , , 1.658
340, GB07-024298, Handbook of Glass Data, 1987, v. 00C  p. 0684, 50.0, , , , , 20.0, , , , 30.0, , , , , , , , 1.665
341, GB07-024299, Handbook of Glass Data, 1987, v. 00C  p. 0684, 52.0, , , , , 18.0, , , , 30.0, , , , , , , , 1.659
342, GB07-024300, Handbook of Glass Data, 1987, v. 00C  p. 0685, 48.0, , , , , 18.0, , , , 34.0, , , , , , , , 1.674
343, GB07-024301, Handbook of Glass Data, 1987, v. 00C  p. 0684, 60.0, , , , , 16.0, , , , 24.0, , , , , , , , 1.626
344, GB07-024302, Handbook of Glass Data, 1987, v. 00C  p. 0685, 54.0, , , , , 16.0, , , , 30.0, , , , , , , , 1.647
345, GB07-024303, Handbook of Glass Data, 1987, v. 00C  p. 0685, 50.0, , , , , 16.0, , , , 34.0, , , , , , , , 1.665
346, GB07-024304, Handbook of Glass Data, 1987, v. 00C  p. 0685, 62.0, , , , , 14.0, , , , 24.0, , , , , , , , 1.62
347, GB07-024305, Handbook of Glass Data, 1987, v. 00C  p. 0685, 56.0, , , , , 14.0, , , , 30.0, , , , , , , , 1.638
348, GB07-024306, Handbook of Glass Data, 1987, v. 00C  p. 0685, 52.0, , , , , 14.0, , , , 34.0, , , , , , , , 1.656
349, GB07-024307, Handbook of Glass Data, 1987, v. 00C  p. 0685, 48.0, , , , , 14.0, , , , 38.0, , , , , , , , 1.669
350, GB07-024308, Handbook of Glass Data, 1987, v. 00C  p. 0685, 46.0, , , , , 14.0, , , , 40.0, , , , , , , , 1.678
351, GB07-024309, Handbook of Glass Data, 1987, v. 00C  p. 0685, 53.33, , , , , 13.33, , , , 33.33, , , , , , , , 1.63
352, GB07-024310, Handbook of Glass Data, 1987, v. 00C  p. 0685, 56.0, , , , , 12.0, , , , 32.0, , , , , , , , 1.635
353, GB07-024311, Handbook of Glass Data, 1987, v. 00C  p. 0685, 54.0, , , , , 12.0, , , , 34.0, , , , , , , , 1.647
354, GB07-024312, Handbook of Glass Data, 1987, v. 00C  p. 0685, 50.0, , , , , 12.0, , , , 38.0, , , , , , , , 1.662
355, GB07-024313, Handbook of Glass Data, 1987, v. 00C  p. 0685, 48.0, , , , , 12.0, , , , 40.0, , , , , , , , 1.668
356, GB07-024314, Handbook of Glass Data, 1987, v. 00C  p. 0685, 46.0, , , , , 12.0, , , , 42.0, , , , , , , , 1.679
357, GB07-024315, Handbook of Glass Data, 1987, v. 00C  p. 0685, 54.0, , , , , 10.0, , , , 36.0, , , , , , , , 1.646
358, GB07-024316, Handbook of Glass Data, 1987, v. 00C  p. 0685, 52.0, , , , , 10.0, , , , 38.0, , , , , , , , 1.653
359, GB07-024317, Handbook of Glass Data, 1987, v. 00C  p. 0685, 48.0, , , , , 10.0, , , , 42.0, , , , , , , , 1.668
360, GB07-024318, Handbook of Glass Data, 1987, v. 00C  p. 0685, 50.0, , , , , 8.0, , , , 42.0, , , , , , , , 1.66
361, GB07-024319, Handbook of Glass Data, 1987, v. 00C  p. 0685, 52.0, , , , , 6.0, , , , 42.0, , , , , , , , 1.651
362, GB03-024979, Handbook of Glass Data, 1987, v. 00C  p. 0774, 64.0, , 6.0, , , 30.0, , , , , , , , , , , , 1.615
363, GB03-024980, Handbook of Glass Data, 1987, v. 00C  p. 0774, 62.0, , 6.0, , , 32.0, , , , , , , , , , , , 1.62
364, GB03-024981, Handbook of Glass Data, 1987, v. 00C  p. 0774, 60.0, , 6.0, , , 34.0, , , , , , , , , , , , 1.623
365, GB03-024982, Handbook of Glass Data, 1987, v. 00C  p. 0774, 58.0, , 6.0, , , 36.0, , , , , , , , , , , , 1.637
366, GB03-024983, Handbook of Glass Data, 1987, v. 00C  p. 0774, 56.0, , 6.0, , , 38.0, , , , , , , , , , , , 1.64
367, GB03-024984, Handbook of Glass Data, 1987, v. 00C  p. 0774, 54.0, , 6.0, , , 40.0, , , , , , , , , , , , 1.644
368, GB03-024985, Handbook of Glass Data, 1987, v. 00C  p. 0774, 64.0, , 8.0, , , 28.0, , , , , , , , , , , , 1.605
369, GB03-024986, Handbook of Glass Data, 1987, v. 00C  p. 0774, 58.0, , 8.0, , , 34.0, , , , , , , , , , , , 1.628
370, GB03-024987, Handbook of Glass Data, 1987, v. 00C  p. 0774, 56.0, , 8.0, , , 36.0, , , , , , , , , , , , 1.633
371, GB03-024988, Handbook of Glass Data, 1987, v. 00C  p. 0774, 54.0, , 8.0, , , 38.0, , , , , , , , , , , , 1.636
372, GB03-024989, Handbook of Glass Data, 1987, v. 00C  p. 0774, 52.0, , 8.0, , , 40.0, , , , , , , , , , , , 1.643
373, GB03-024990, Handbook of Glass Data, 1987, v. 00C  p. 0774, 50.0, , 8.0, , , 42.0, , , , , , , , , , , , 1.651
374, GB03-024991, Handbook of Glass Data, 1987, v. 00C  p. 0774, 62.0, , 10.0, , , 28.0, , , , , , , , , , , , 1.601
375, GB03-024992, Handbook of Glass Data, 1987, v. 00C  p. 0774, 60.0, , 10.0, , , 30.0, , , , , , , , , , , , 1.609
376, GB03-024993, Handbook of Glass Data, 1987, v. 00C  p. 0774, 58.0, , 10.0, , , 32.0, , , , , , , , , , , , 1.615
377, GB03-024994, Handbook of Glass Data, 1987, v. 00C  p. 0774, 56.0, , 10.0, , , 34.0, , , , , , , , , , , , 1.624
378, GB03-024995, Handbook of Glass Data, 1987, v. 00C  p. 0774, 54.0, , 10.0, , , 36.0, , , , , , , , , , , , 1.631
379, GB03-024996, Handbook of Glass Data, 1987, v. 00C  p. 0774, 52.0, , 10.0, , , 38.0, , , , , , , , , , , , 1.64
380, GB03-024997, Handbook of Glass Data, 1987, v. 00C  p. 0774, 50.0, , 10.0, , , 40.0, , , , , , , , , , , , 1.638
381, GB03-024998, Handbook of Glass Data, 1987, v. 00C  p. 0774, 48.0, , 10.0, , , 42.0, , , , , , , , , , , , 1.645
382, GB03-024999, Handbook of Glass Data, 1987, v. 00C  p. 0774, 52.0, , 12.0, , , 36.0, , , , , , , , , , , , 1.632
383, GB03-025000, Handbook of Glass Data, 1987, v. 00C  p. 0774, 48.0, , 12.0, , , 40.0, , , , , , , , , , , , 1.645
384, GB03-025001, Handbook of Glass Data, 1987, v. 00C  p. 0774, 46.0, , 12.0, , , 42.0, , , , , , , , , , , , 1.653
385, GB03-025002, Handbook of Glass Data, 1987, v. 00C  p. 0774, 44.0, , 12.0, , , 44.0, , , , , , , , , , , , 1.659
386, GB03-025003, Handbook of Glass Data, 1987, v. 00C  p. 0774, 42.0, , 12.0, , , 46.0, , , , , , , , , , , , 1.666
387, GB03-025004, Handbook of Glass Data, 1987, v. 00C  p. 0775, 46.0, , 14.0, , , 40.0, , , , , , , , , , , , 1.646
388, GB03-025005, Handbook of Glass Data, 1987, v. 00C  p. 0775, 44.0, , 14.0, , , 42.0, , , , , , , , , , , , 1.656
389, GB03-025006, Handbook of Glass Data, 1987, v. 00C  p. 0775, 42.0, , 14.0, , , 44.0, , , , , , , , , , , , 1.663
390, GB03-025007, Handbook of Glass Data, 1987, v. 00C  p. 0775, 44.0, , 16.0, , , 40.0, , , , , , , , , , , , 1.649
391, GB03-025008, Handbook of Glass Data, 1987, v. 00C  p. 0775, 42.0, , 16.0, , , 42.0, , , , , , , , , , , , 1.656
392, GB03-025028, Handbook of Glass Data, 1987, v. 00C  p. 0775, 58.0, , , , , 32.0, , , , , , , 10.0, , , , , 1.713
393, GB02-027269, Handbook of Glass Data, 1987, v. 00C  p. 0595, 6.49, , , , , , , 6.49, , , , , , , 87.03, , , 1.643
394, GB02-027270, Handbook of Glass Data, 1987, v. 00C  p. 0595, 6.68, , , , , , , 6.68, , , , , , , 86.64, , , 1.645
395, GB02-027271, Handbook of Glass Data, 1987, v. 00C  p. 0595, 6.89, , , , , , , 6.89, , , , , , , 86.22, , , 1.647
396, GB02-027272, Handbook of Glass Data, 1987, v. 00C  p. 0595, 7.15, , , , , , , 7.15, , , , , , , 85.7, , , 1.65
397, GB02-027273, Handbook of Glass Data, 1987, v. 00C  p. 0595, 7.34, , , , , , , 7.34, , , , , , , 85.31, , , 1.652
398, GB02-027274, Handbook of Glass Data, 1987, v. 00C  p. 0595, 7.59, , , , , , , 7.59, , , , , , , 84.82, , , 1.653
399, GB02-027275, Handbook of Glass Data, 1987, v. 00C  p. 0595, 7.84, , , , , , , 7.84, , , , , , , 84.32, , , 1.655
400, GB02-027276, Handbook of Glass Data, 1987, v. 00C  p. 0595, 8.13, , , , , , , 8.13, , , , , , , 83.74, , , 1.656
401, GB02-027277, Handbook of Glass Data, 1987, v. 00C  p. 0595, 8.39, , , , , , , 8.39, , , , , , , 83.22, , , 1.658
402, GB02-027278, Handbook of Glass Data, 1987, v. 00C  p. 0595, 8.72, , , , , , , 8.72, , , , , , , 82.55, , , 1.659
403, GB02-027279, Handbook of Glass Data, 1987, v. 00C  p. 0595, 9.05, , , , , , , 9.05, , , , , , , 81.89, , , 1.66
404, GB02-027280, Handbook of Glass Data, 1987, v. 00C  p. 0595, 9.43, , , , , , , 9.43, , , , , , , 81.15, , , 1.661
405, GB02-027281, Handbook of Glass Data, 1987, v. 00C  p. 0595, 9.79, , , , , , , 9.79, , , , , , , 80.43, , , 1.66
406, GB02-027282, Handbook of Glass Data, 1987, v. 00C  p. 0595, 10.23, , , , , , , 10.23, , , , , , , 79.53, , , 1.662
407, GB02-027283, Handbook of Glass Data, 1987, v. 00C  p. 0595, 10.66, , , , , , , 10.66, , , , , , , 78.68, , , 1.662
408, GB02-027285, Handbook of Glass Data, 1987, v. 00C  p. 0595, 9.07, , , , , , , 26.63, , , , , , , 64.3, , , 1.64
409, GB02-027286, Handbook of Glass Data, 1987, v. 00C  p. 0595, 9.61, , , , , , , 22.27, , , , , , , 68.12, , , 1.66
410, GB10-027825, Handbook of Glass Data, 1985, v. 00B  p. 0115, , 80.0, , , , , 20.0, , , , , , , , , , , 1.529
411, GB10-027826, Handbook of Glass Data, 1985, v. 00B  p. 0115, , 75.0, , , , , 25.0, , , , , , , , , , , 1.542
412, GB10-027827, Handbook of Glass Data, 1985, v. 00B  p. 0115, , 70.0, , , , , 30.0, , , , , , , , , , , 1.557
413, GB10-027828, Handbook of Glass Data, 1985, v. 00B  p. 0115, , 65.0, , , , , 35.0, , , , , , , , , , , 1.567
414, GB10-027829, Handbook of Glass Data, 1985, v. 00B  p. 0115, , 80.0, , , , , , 20.0, , , , , , , , , , 1.487
415, GB10-027830, Handbook of Glass Data, 1985, v. 00B  p. 0115, , 75.0, , , , , , 25.0, , , , , , , , , , 1.512
416, GB10-027831, Handbook of Glass Data, 1985, v. 00B  p. 0115, , 70.0, , , , , , 30.0, , , , , , , , , , 1.517
417, GB10-027832, Handbook of Glass Data, 1985, v. 00B  p. 0115, , 65.0, , , , , , 35.0, , , , , , , , , , 1.525
418, GB10-027833, Handbook of Glass Data, 1985, v. 00B  p. 0115, , 80.0, , , , , , , 20.0, , , , , , , , , 1.493
419, GB10-027834, Handbook of Glass Data, 1985, v. 00B  p. 0115, , 75.0, , , , , , , 25.0, , , , , , , , , 1.5
420, GB10-027835, Handbook of Glass Data, 1985, v. 00B  p. 0115, , 70.0, , , , , , , 30.0, , , , , , , , , 1.506
421, GB10-027836, Handbook of Glass Data, 1985, v. 00B  p. 0115, , 65.0, , , , , , , 35.0, , , , , , , , , 1.51
422, GB10-028576, Handbook of Glass Data, 1985, v. 00B  p. 0237, , 65.0, , , 35.0, , , , , , , , , , , , , 1.609
423, GB10-028577, Handbook of Glass Data, 1985, v. 00B  p. 0237, , 70.0, , , , , , , , , 30.0, , , , , , , 1.601
424, GB10-028578, Handbook of Glass Data, 1985, v. 00B  p. 0237, , 65.0, , , , , , , , , 35.0, , , , , , , 1.617
425, GB10-028579, Handbook of Glass Data, 1985, v. 00B  p. 0237, , 80.0, , , , 20.0, , , , , , , , , , , , 1.573
426, GB10-028580, Handbook of Glass Data, 1985, v. 00B  p. 0237, , 75.0, , , , 25.0, , , , , , , , , , , , 1.597
427, GB10-028581, Handbook of Glass Data, 1985, v. 00B  p. 0237, , 70.0, , , , 30.0, , , , , , , , , , , , 1.617
428, GB10-028582, Handbook of Glass Data, 1985, v. 00B  p. 0237, , 65.0, , , , 35.0, , , , , , , , , , , , 1.634
429, GB10-028613, Handbook of Glass Data, 1985, v. 00B  p. 0238, , 79.3, , , , 20.7, , , , , , , , , , , , 1.567
430, GB10-028614, Handbook of Glass Data, 1985, v. 00B  p. 0238, , 76.7, , , , 23.3, , , , , , , , , , , , 1.58
431, GB10-028615, Handbook of Glass Data, 1985, v. 00B  p. 0238, , 74.0, , , , 26.0, , , , , , , , , , , , 1.592
432, GB10-028616, Handbook of Glass Data, 1985, v. 00B  p. 0238, , 71.5, , , , 28.5, , , , , , , , , , , , 1.605
433, GB10-028617, Handbook of Glass Data, 1985, v. 00B  p. 0238, , 69.2, , , , 30.8, , , , , , , , , , , , 1.616
434, GB10-028618, Handbook of Glass Data, 1985, v. 00B  p. 0238, , 66.6, , , , 33.4, , , , , , , , , , , , 1.626
435, GB10-028619, Handbook of Glass Data, 1985, v. 00B  p. 0238, , 64.2, , , , 35.8, , , , , , , , , , , , 1.635
436, GB10-028620, Handbook of Glass Data, 1985, v. 00B  p. 0238, , 61.4, , , , 38.6, , , , , , , , , , , , 1.643
437, GB10-028621, Handbook of Glass Data, 1985, v. 00B  p. 0238, , 60.0, , , , 40.0, , , , , , , , , , , , 1.648
438, GB10-028622, Handbook of Glass Data, 1985, v. 00B  p. 0239, , 78.9, , , , 21.1, , , , , , , , , , , , 1.569
439, GB10-028623, Handbook of Glass Data, 1985, v. 00B  p. 0239, , 68.9, , , , 31.1, , , , , , , , , , , , 1.618
440, GB10-028624, Handbook of Glass Data, 1985, v. 00B  p. 0239, , 50.0, , , , , , , , 50.0, , , , , , , , 1.658
441, GJ35-032439, Glass Physics & Chemistry, 1986, v. 012  p. 0052, , , , , , , , , , , , , , 15.0, 85.0, , , 1.67
442, GJ35-032440, Glass Physics & Chemistry, 1986, v. 012  p. 0052, , , , , , , , 33.4, , , , , , 33.3, 33.3, , , 1.799
443, GJ35-032441, Glass Physics & Chemistry, 1986, v. 012  p. 0052, , , , , , , , 25.0, , , , , , 25.0, 50.0, , , 1.804
444, GJ35-032442, Glass Physics & Chemistry, 1986, v. 012  p. 0052, , , , , , , , 5.0, , , , , , 5.0, 90.0, , , 1.699
445, GP05-036398, Japanese Patent    Others, 1986, A227939, 70.68, 27.77, , , , , , , 1.44, , , , , , , , , 1.468
446, GB35-038161, Handbook of Glass Data, 1985, v. 00B  p. 0366, , , , , , , , , , , , , , , 100.0, , , 1.618
447, GB35-038698, Handbook of Glass Data, 1985, v. 00B  p. 0430, , , , , , , , , , , , 40.0, , , 60.0, , , 1.999
448, GB35-038699, Handbook of Glass Data, 1985, v. 00B  p. 0430, , , , , , , , , , , , 48.0, , , 52.0, , , 2.056
449, GB35-038700, Handbook of Glass Data, 1985, v. 00B  p. 0430, , , , , , , , , , , , 56.0, , , 44.0, , , 2.129
450, GJ10-038929, J. Non-Crystalline Solids, 1978, v. 029  p. 0231, , 79.3, , , , 20.7, , , , , , , , , , , , 1.567
451, GJ10-038930, J. Non-Crystalline Solids, 1978, v. 029  p. 0231, , 76.7, , , , 23.3, , , , , , , , , , , , 1.58
452, GJ10-038931, J. Non-Crystalline Solids, 1978, v. 029  p. 0231, , 74.0, , , , 26.0, , , , , , , , , , , , 1.592
453, GJ10-038932, J. Non-Crystalline Solids, 1978, v. 029  p. 0231, , 71.5, , , , 28.5, , , , , , , , , , , , 1.605
454, GJ10-038933, J. Non-Crystalline Solids, 1978, v. 029  p. 0231, , 69.2, , , , 30.8, , , , , , , , , , , , 1.616
455, GJ10-038934, J. Non-Crystalline Solids, 1978, v. 029  p. 0231, , 66.6, , , , 33.4, , , , , , , , , , , , 1.626
456, GJ10-038935, J. Non-Crystalline Solids, 1978, v. 029  p. 0231, , 64.2, , , , 35.8, , , , , , , , , , , , 1.635
457, GJ10-038936, J. Non-Crystalline Solids, 1978, v. 029  p. 0231, , 61.4, , , , 38.6, , , , , , , , , , , , 1.643
458, GJ10-038937, J. Non-Crystalline Solids, 1978, v. 029  p. 0231, , 60.0, , , , 40.0, , , , , , , , , , , , 1.648
459, GB10-041653, Handbook of Glass Data, 1985, v. 00B  p. 0305, , 75.0, , , , , , , , , , , 25.0, , , , , 1.74
460, GB20-042701, Handbook of Glass Data, 1985, v. 00B  p. 0539, , , , 50.0, , , , , , , , , , , , , 50.0, 1.499
461, GB20-042702, Handbook of Glass Data, 1985, v. 00B  p. 0539, , , , , 50.0, , , , , , , , , , , , 50.0, 1.554
462, GB20-042703, Handbook of Glass Data, 1985, v. 00B  p. 0539, , , , , , , , , , 50.0, , , , , , , 50.0, 1.524
463, GB20-042704, Handbook of Glass Data, 1985, v. 00B  p. 0539, , , , , , , , , , , 50.0, , , , , , 50.0, 1.564
464, GB20-042705, Handbook of Glass Data, 1985, v. 00B  p. 0539, , , , , , , , , , , , , , , , , 50.0, 1.611
465, GB20-042706, Handbook of Glass Data, 1985, v. 00B  p. 0539, , , , , , 50.0, , , , , , , , , , , 50.0, 1.591
466, GB20-042707, Handbook of Glass Data, 1985, v. 00B  p. 0539, , , , , , , , , , , , 50.0, , , , , 50.0, 1.738
467, GB20-043021, Handbook of Glass Data, 1985, v. 00B  p. 0586, , , 25.0, , , , , , , , , , , , , , 75.0, 1.532
468, GB20-043022, Handbook of Glass Data, 1985, v. 00B  p. 0586, , , , , , , , , , , , , , , , , 75.0, 1.551
469, GB20-043023, Handbook of Glass Data, 1985, v. 00B  p. 0586, , , , , , , , , , , , , , , , , 75.0, 1.574
470, GB20-043024, Handbook of Glass Data, 1985, v. 00B  p. 0586, , , , , , , , , , , , , 25.0, , , , 75.0, 1.601
471, GJ03-043470, Verres et Refractaires, 1981, v. 035  p. 0675, *, , *, , *, , , , , , , , , , , , , 1.522
472, GJ03-043471, Verres et Refractaires, 1981, v. 035  p. 0675, *, , *, , *, , , , , , , , , , , , , 1.522
473, GJ03-043472, Verres et Refractaires, 1981, v. 035  p. 0675, *, , *, , *, , , , , , , , , , , , , 1.522
474, GJ01-043473, Verres et Refractaires, 1981, v. 035  p. 0675, 100.0, , , , , , , , , , , , , , , , , 1.463
475, GB40-044315, Handbook of Glass Data, 1985, v. 00B  p. 0688, , , , , , 16.7, , , , , , , , , , , , 2.143
476, GB40-044316, Handbook of Glass Data, 1985, v. 00B  p. 0688, , , , , , 9.76, , , , , , , , , , , , 2.179
477, GB40-044317, Handbook of Glass Data, 1985, v. 00B  p. 0688, , , , , , 16.23, , , , , , , , , , , , 2.136
478, GB40-044318, Handbook of Glass Data, 1985, v. 00B  p. 0688, , , , , , 17.21, , , , , , , , , , , , 2.131
479, GB40-044437, Handbook of Glass Data, 1985, v. 00B  p. 0700, , , , , , , , , , , , , , , , , , 2.235
480, GB40-044438, Handbook of Glass Data, 1985, v. 00B  p. 0700, , , , , , , , , , , , , , , , , , 2.229
481, GB40-044439, Handbook of Glass Data, 1985, v. 00B  p. 0700, , , , , , , , , , , , , , , , , , 2.225
482, GB40-044497, Handbook of Glass Data, 1985, v. 00B  p. 0708, , , , , , , , , , , , , , , , , , 2.251
483, GB40-044498, Handbook of Glass Data, 1985, v. 00B  p. 0708, , , , , , , , , , , , , , , , , , 2.246
484, GB40-044499, Handbook of Glass Data, 1985, v. 00B  p. 0708, , , , , , , , , , , , , , , , , , 2.243
485, GB40-044500, Handbook of Glass Data, 1985, v. 00B  p. 0708, , , , , , , , , , , , , , , , , , 2.236
486, GB40-044501, Handbook of Glass Data, 1985, v. 00B  p. 0708, , , , , , , , , , , , , , , , , , 2.224
487, GC04-044637, Schott AG (DE), 1981, SF53-728287, *, , , , , , , *, *, , , *, , , , , , 1.746
488, GC04-044638, Schott AG (DE), 1981, SF54-741281, *, , , , , , , *, *, , , *, , , , , , 1.76
489, GC04-044639, Schott AG (DE), 1981, SF55-762270, *, , , , , , , *, *, , , *, , , , , , 1.782
490, GC04-044640, Schott AG (DE), 1981, SF56-785261, *, , , , , , , *, *, , , *, , , , , , 1.806
491, GC04-044641, Schott AG (DE), 1981, SF57-847238, *, , , , , , , *, *, , , *, , , , , , 1.872
492, GC04-044642, Schott AG (DE), 1981, SF58-918215, *, , , , , , , *, *, , , *, , , , , , 1.948
493, GC04-044643, Schott AG (DE), 1981, SF59-953204, *, , , , , , , *, *, , , *, , , , , , 1.986
494, GC04-044644, Schott AG (DE), 1981, SF61-751275, *, , , , , , , *, *, , , *, , , , , , 1.77
495, GC04-044645, Schott AG (DE), 1981, SF62-681319, *, , , , , , , *, *, , , *, , , , , , 1.696
496, GC04-044646, Schott AG (DE), 1981, SF63-748277, *, , , , , , , *, *, , , *, , , , , , 1.768
497, GC04-044647, Schott AG (DE), 1981, SFN64-706303, *, , , , , , , *, *, , , *, , , , , , 1.722
498, GC02-044648, Schott AG (DE), 1981, TiK1-479587, *, , *, , *, , , *, *, , , , , *, , , , 1.484
499, GC04-044649, Schott AG (DE), 1981, TiF1-511510, *, *, *, , , , , *, , , , *, , *, , , , 1.518
500, GC04-044650, Schott AG (DE), 1981, TiF2-533460, *, *, *, , , , , *, , , , *, , *, , , , 1.541
501, GC04-044651, Schott AG (DE), 1981, TiF3-548422, *, *, *, , , , , *, , , , *, , *, , , , 1.557
502, GC04-044652, Schott AG (DE), 1981, TiF4-584370, *, *, *, , , , , *, , , , *, , *, , , , 1.595
503, GC04-044653, Schott AG (DE), 1981, TiFN5-594355, *, *, *, , , , , *, , , , *, , *, , , , 1.605
504, GC04-044654, Schott AG (DE), 1981, TiF6-617310, *, *, *, , , , , *, , , , *, , *, , , , 1.631
505, GC04-044655, Schott AG (DE), 1981, TiSF1-673289, *, , , , , , , *, *, , , *, , *, , , , 1.69
506, GC05-044656, Schott AG (DE), 1981, KzF1-551497, *, *, *, , , , , , *, *, , , , , , , , 1.559
507, GC05-044657, Schott AG (DE), 1981, KzF2-529517, *, *, *, , , , , , *, *, , , , , , , , 1.537
508, GC05-044658, Schott AG (DE), 1981, KzF6-527511, *, *, *, , , , , , *, *, , , , , , , , 1.534
509, GC10-044659, Schott AG (DE), 1981, KzFS1-613443, , *, *, , , , , , , , , *, , , , , , 1.623
510, GC10-044660, Schott AG (DE), 1981, KzFSn2-558542, , *, *, , , , , , , , , *, , , , , , 1.566
511, GC10-044661, Schott AG (DE), 1981, KzFSn4-613443, , *, *, , , , , , , , , *, , , , , , 1.623
512, GC10-044662, Schott AG (DE), 1981, KzFSn5-654396, , *, *, , , , , , , , , *, , , , , , 1.666
513, GC10-044663, Schott AG (DE), 1981, KzFS6-592485, , *, *, , , , , , , , , *, , , , , , 1.6
514, GC10-044664, Schott AG (DE), 1981, KzFSn7-681372, , *, *, , , , , , , , , *, , , , , , 1.694
515, GC10-044665, Schott AG (DE), 1981, KzFS8-720346, , *, *, , , , , , , , , *, , , , , , 1.735
516, GC10-044666, Schott AG (DE), 1981, KzFSn9-599469, , *, *, , , , , , , , , *, , , , , , 1.607
517, GC40-044667, Schott AG (DE), 1981, LgSK2-586610, , , , , , , , , , , , , , , , , , 1.593
518, GC05-044668, Schott AG (DE), 1981, KzFn1-551496, *, *, *, , , , , , *, *, , , , , , , , 1.559
519, GC05-044669, Schott AG (DE), 1981, KzFn2-529516, *, *, *, , , , , , *, *, , , , , , , , 1.537
520, GC05-044670, Schott AG (DE), 1981, LaF2-744447, *, *, , , *, *, , , , *, , *, *, , , *, , 1.756
521, GC05-044671, Schott AG (DE), 1981, LaF3-717480, *, *, , , *, *, , , , *, , *, *, , , *, , 1.727
522, GC04-044672, Schott AG (DE), 1981, BaSF64-701396, *, , , , , *, , *, *, *, , *, , , , , , 1.713
523, GC03-044673, Schott AG (DE), 1981, SK55-620601, *, *, *, , , *, , , , *, , , , , , , , 1.628
524, GC05-044674, Schott AG (DE), 1981, LaSF3-808406, *, *, , , , *, , , , *, , , *, , , *, , 1.822
525, GC05-044675, Schott AG (DE), 1981, LaSF8-807316, *, *, , , , *, , , , *, , , *, , , *, , 1.826
526, GC04-044676, Schott AG (DE), 1981, SF3-740282, *, , , , , , , *, *, , , *, , , , , , 1.759
527, GC04-044677, Schott AG (DE), 1981, SF4-755276, *, , , , , , , *, *, , , *, , , , , , 1.775
528, GC04-044678, Schott AG (DE), 1981, SF5-673322, *, , , , , , , *, *, , , *, , , , , , 1.688
529, GC04-044679, Schott AG (DE), 1981, SF6-805254, *, , , , , , , *, *, , , *, , , , , , 1.828
530, GC04-044680, Schott AG (DE), 1981, SF7-640346, *, , , , , , , *, *, , , *, , , , , , 1.653
531, GC04-044681, Schott AG (DE), 1981, SF8-689312, *, , , , , , , *, *, , , *, , , , , , 1.705
532, GC04-044682, Schott AG (DE), 1981, SF9-654337, *, , , , , , , *, *, , , *, , , , , , 1.668
533, GC04-044683, Schott AG (DE), 1981, SF10-728284, *, , , , , , , *, *, , , *, , , , , , 1.746
534, GC04-044684, Schott AG (DE), 1981, SF11-785258, *, , , , , , , *, *, , , *, , , , , , 1.806
535, GC04-044685, Schott AG (DE), 1981, SF12-648338, *, , , , , , , *, *, , , *, , , , , , 1.662
536, GC04-044686, Schott AG (DE), 1981, SF13-741276, *, , , , , , , *, *, , , *, , , , , , 1.76
537, GC04-044687, Schott AG (DE), 1981, SF14-762265, *, , , , , , , *, *, , , *, , , , , , 1.782
538, GC04-044688, Schott AG (DE), 1981, SF15-699301, *, , , , , , , *, *, , , *, , , , , , 1.715
539, GC04-044689, Schott AG (DE), 1981, SF16-646341, *, , , , , , , *, *, , , *, , , , , , 1.66
540, GC04-044690, Schott AG (DE), 1981, SF17-650337, *, , , , , , , *, *, , , *, , , , , , 1.664
541, GC04-044691, Schott AG (DE), 1981, SF18-722293, *, , , , , , , *, *, , , *, , , , , , 1.739
542, GC04-044692, Schott AG (DE), 1981, SF19-667330, *, , , , , , , *, *, , , *, , , , , , 1.681
543, GC04-044693, Schott AG (DE), 1981, SF50-655329, *, , , , , , , *, *, , , *, , , , , , 1.669
544, GC04-044694, Schott AG (DE), 1981, BaSF51-724381, *, , , , , *, , *, *, *, , *, , , , , , 1.737
545, GC04-044695, Schott AG (DE), 1981, BaSF52-702410, *, , , , , *, , *, *, *, , *, , , , , , 1.714
546, GC04-044696, Schott AG (DE), 1981, BaSF54-736322, *, , , , , *, , *, *, *, , *, , , , , , 1.753
547, GC04-044697, Schott AG (DE), 1981, BaSF55-700347, *, , , , , *, , *, *, *, , *, , , , , , 1.714
548, GC04-044698, Schott AG (DE), 1981, BaSF56-657367, *, , , , , *, , *, *, *, , *, , , , , , 1.67
549, GC04-044699, Schott AG (DE), 1981, BaSF57-651419, *, , , , , *, , *, *, *, , *, , , , , , 1.662
550, GC05-044700, Schott AG (DE), 1981, LaFn2-744448, *, *, , , *, *, , , , *, , *, *, , , *, , 1.756
551, GC05-044701, Schott AG (DE), 1981, LaFn3-717480, *, *, , , *, *, , , , *, , *, *, , , *, , 1.727
552, GC05-044702, Schott AG (DE), 1981, LaFn7-750350, *, *, , , *, *, , , , *, , *, *, , , *, , 1.765
553, GC05-044703, Schott AG (DE), 1981, LaFn8-735416, *, *, , , *, *, , , , *, , *, *, , , *, , 1.748
554, GC05-044704, Schott AG (DE), 1981, LaF9-795284, *, *, , , *, *, , , , *, , *, *, , , *, , 1.815
555, GC05-044705, Schott AG (DE), 1981, LaF10-784439, *, *, , , *, *, , , , *, , *, *, , , *, , 1.797
556, GC05-044706, Schott AG (DE), 1981, LaFn11-757318, *, *, , , *, *, , , , *, , *, *, , , *, , 1.774
557, GC05-044707, Schott AG (DE), 1981, LaF13-776378, *, *, , , *, *, , , , *, , *, *, , , *, , 1.79
558, GC05-044708, Schott AG (DE), 1981, LaF20-682482, *, *, , , *, *, , , , *, , *, *, , , *, , 1.692
559, GC05-044709, Schott AG (DE), 1981, LaF21-788474, *, *, , , *, *, , , , *, , *, *, , , *, , 1.8
560, GC05-044710, Schott AG (DE), 1981, LaF22-782371, *, *, , , *, *, , , , *, , *, *, , , *, , 1.797
561, GC05-044711, Schott AG (DE), 1981, LaF23-689495, *, *, , , *, *, , , , *, , *, *, , , *, , 1.699
562, GC05-044712, Schott AG (DE), 1981, LaF24-757478, *, *, , , *, *, , , , *, , *, *, , , *, , 1.768
563, GC05-044713, Schott AG (DE), 1981, LaF25-784413, *, *, , , *, *, , , , *, , *, *, , , *, , 1.798
564, GC05-044714, Schott AG (DE), 1981, LaF26-746400, *, *, , , *, *, , , , *, , *, *, , , *, , 1.759
565, GC05-044715, Schott AG (DE), 1981, LaF28-773497, *, *, , , *, *, , , , *, , *, *, , , *, , 1.784
566, GC05-044716, Schott AG (DE), 1981, LaSFn3-808408, *, *, , , , *, , , , *, , , *, , , *, , 1.822
567, GC05-044717, Schott AG (DE), 1981, LaSF8-807316, *, *, , , , *, , , , *, , , *, , , *, , 1.826
568, GC05-044718, Schott AG (DE), 1981, LaSF9-850322, *, *, , , , *, , , , *, , , *, , , *, , 1.869
569, GC05-044719, Schott AG (DE), 1981, LaSF11-802443, *, *, , , , *, , , , *, , , *, , , *, , 1.814
570, GC05-044720, Schott AG (DE), 1981, LaSF13-855366, *, *, , , , *, , , , *, , , *, , , *, , 1.872
571, GC05-044721, Schott AG (DE), 1981, LaSF15-878382, *, *, , , , *, , , , *, , , *, , , *, , 1.894
572, GC05-044722, Schott AG (DE), 1981, LaSFn18-913324, *, *, , , , *, , , , *, , , *, , , *, , 1.933
573, GC05-044723, Schott AG (DE), 1981, LaSF30-803465, *, *, , , , *, , , , *, , , *, , , *, , 1.815
574, GC05-044724, Schott AG (DE), 1981, LaSF31-881411, *, *, , , , *, , , , *, , , *, , , *, , 1.896
575, GC05-044725, Schott AG (DE), 1981, LaSF32-803304, *, *, , , , *, , , , *, , , *, , , *, , 1.822
576, GC05-044726, Schott AG (DE), 1981, LaSF33-806342, *, *, , , , *, , , , *, , , *, , , *, , 1.823
577, GC04-044727, Schott AG (DE), 1981, SF1-717295, *, , , , , , , *, *, , , *, , , , , , 1.735
578, GC04-044728, Schott AG (DE), 1981, SF2-648339, *, , , , , , , *, *, , , *, , , , , , 1.661
579, GC04-044729, Schott AG (DE), 1981, BaF52-609464, *, , , , , *, , *, *, , , *, , , , , , 1.618
580, GC04-044730, Schott AG (DE), 1981, BaF53-670471, *, , , , , *, , *, *, , , *, , , , , , 1.68
581, GC04-044731, Schott AG (DE), 1981, BaF54-667482, *, , , , , *, , *, *, , , *, , , , , , 1.676
582, GC04-044732, Schott AG (DE), 1981, LF1-573426, *, , , , , , , *, *, , , *, , , , , , 1.583
583, GC04-044733, Schott AG (DE), 1981, LF2-589409, *, , , , , , , *, *, , , *, , , , , , 1.599
584, GC04-044734, Schott AG (DE), 1981, LF3-582421, *, , , , , , , *, *, , , *, , , , , , 1.592
585, GC04-044735, Schott AG (DE), 1981, LF4-578416, *, , , , , , , *, *, , , *, , , , , , 1.588
586, GC04-044736, Schott AG (DE), 1981, LF5-581409, *, , , , , , , *, *, , , *, , , , , , 1.591
587, GC04-044737, Schott AG (DE), 1981, LF6-567428, *, , , , , , , *, *, , , *, , , , , , 1.577
588, GC04-044738, Schott AG (DE), 1981, LF7-575415, *, , , , , , , *, *, , , *, , , , , , 1.585
589, GC04-044739, Schott AG (DE), 1981, LF8-564438, *, , , , , , , *, *, , , *, , , , , , 1.574
590, GC04-044740, Schott AG (DE), 1981, F1-626357, *, , , , , , , *, *, , , *, , , , , , 1.638
591, GC04-044741, Schott AG (DE), 1981, F2-620364, *, , , , , , , *, *, , , *, , , , , , 1.632
592, GC04-044742, Schott AG (DE), 1981, F3-613370, *, , , , , , , *, *, , , *, , , , , , 1.625
593, GC04-044743, Schott AG (DE), 1981, F4-617366, *, , , , , , , *, *, , , *, , , , , , 1.628
594, GC04-044744, Schott AG (DE), 1981, F5-603380, *, , , , , , , *, *, , , *, , , , , , 1.615
595, GC04-044745, Schott AG (DE), 1981, F6-636353, *, , , , , , , *, *, , , *, , , , , , 1.649
596, GC04-044746, Schott AG (DE), 1981, F7-625356, *, , , , , , , *, *, , , *, , , , , , 1.638
597, GC04-044747, Schott AG (DE), 1981, F8-596392, *, , , , , , , *, *, , , *, , , , , , 1.606
598, GC04-044748, Schott AG (DE), 1981, F9-620381, *, , , , , , , *, *, , , *, , , , , , 1.632
599, GC04-044749, Schott AG (DE), 1981, FN11-621362, *, , , , , , , *, *, , , *, , , , , , 1.633
600, GC04-044750, Schott AG (DE), 1981, F13-622360, *, , , , , , , *, *, , , *, , , , , , 1.635
601, GC04-044751, Schott AG (DE), 1981, F14-601382, *, , , , , , , *, *, , , *, , , , , , 1.612
602, GC04-044752, Schott AG (DE), 1981, F15-606378, *, , , , , , , *, *, , , *, , , , , , 1.617
603, GC04-044753, Schott AG (DE), 1981, BaSF1-626390, *, , , , , *, , *, *, *, , *, , , , , , 1.637
604, GC04-044754, Schott AG (DE), 1981, BaSF2-664358, *, , , , , *, , *, *, *, , *, , , , , , 1.678
605, GC04-044755, Schott AG (DE), 1981, BaSF5-603425, *, , , , , *, , *, *, *, , *, , , , , , 1.613
606, GC04-044756, Schott AG (DE), 1981, BaSF6-668419, *, , , , , *, , *, *, *, , *, , , , , , 1.679
607, GC04-044757, Schott AG (DE), 1981, BaSF10-650392, *, , , , , *, , *, *, *, , *, , , , , , 1.662
608, GC04-044758, Schott AG (DE), 1981, BaSF12-670392, *, , , , , *, , *, *, *, , *, , , , , , 1.682
609, GC04-044759, Schott AG (DE), 1981, BaSF13-698386, *, , , , , *, , *, *, *, , *, , , , , , 1.71
610, GC04-044760, Schott AG (DE), 1981, BaSF14-700350, *, , , , , *, , *, *, *, , *, , , , , , 1.714
611, GC04-044761, Schott AG (DE), 1981, BaSF50-710366, *, , , , , *, , *, *, *, , *, , , , , , 1.724
612, GC05-044762, Schott AG (DE), 1981, LaKn14-697554, *, *, , , *, , , , , , , , *, , , *, , 1.706
613, GC05-044763, Schott AG (DE), 1981, LaKn16-734517, *, *, , , *, , , , , , , , *, , , *, , 1.743
614, GC05-044764, Schott AG (DE), 1981, LaK20-693516, *, *, , , *, , , , , , , , *, , , *, , 1.703
615, GC05-044765, Schott AG (DE), 1981, LaK21-641601, *, *, , , *, , , , , , , , *, , , *, , 1.648
616, GC05-044766, Schott AG (DE), 1981, LaKn22-651559, *, *, , , *, , , , , , , , *, , , *, , 1.659
617, GC05-044767, Schott AG (DE), 1981, LaK23-669574, *, *, , , *, , , , , , , , *, , , *, , 1.677
618, GC05-044768, Schott AG (DE), 1981, LaK28-744508, *, *, , , *, , , , , , , , *, , , *, , 1.755
619, GC05-044769, Schott AG (DE), 1981, LaK31-697564, *, *, , , *, , , , , , , , *, , , *, , 1.705
620, GC04-044770, Schott AG (DE), 1981, LLF1-548458, *, , , , , , , *, *, , , *, , , , , , 1.557
621, GC04-044771, Schott AG (DE), 1981, LLF2-541472, *, , , , , , , *, *, , , *, , , , , , 1.549
622, GC04-044772, Schott AG (DE), 1981, LLF3-560472, *, , , , , , , *, *, , , *, , , , , , 1.568
623, GC04-044773, Schott AG (DE), 1981, LLF4-561452, *, , , , , , , *, *, , , *, , , , , , 1.57
624, GC04-044774, Schott AG (DE), 1981, LLF6-532488, *, , , , , , , *, *, , , *, , , , , , 1.539
625, GC04-044775, Schott AG (DE), 1981, LLF7-549454, *, , , , , , , *, *, , , *, , , , , , 1.557
626, GC04-044776, Schott AG (DE), 1981, BaF3-583465, *, , , , , *, , *, *, , , *, , , , , , 1.591
627, GC04-044777, Schott AG (DE), 1981, BaF4-606439, *, , , , , *, , *, *, , , *, , , , , , 1.615
628, GC04-044778, Schott AG (DE), 1981, BaF5-607494, *, , , , , *, , *, *, , , *, , , , , , 1.616
629, GC04-044779, Schott AG (DE), 1981, BaFn6-589485, *, , , , , *, , *, *, , , *, , , , , , 1.598
630, GC04-044780, Schott AG (DE), 1981, BaF8-624470, *, , , , , *, , *, *, , , *, , , , , , 1.633
631, GC04-044781, Schott AG (DE), 1981, BaF9-643480, *, , , , , *, , *, *, , , *, , , , , , 1.653
632, GC04-044782, Schott AG (DE), 1981, BaFn10-670471, *, , , , , *, , *, *, , , *, , , , , , 1.68
633, GC04-044783, Schott AG (DE), 1981, BaFn11-667484, *, , , , , *, , *, *, , , *, , , , , , 1.676
634, GC04-044784, Schott AG (DE), 1981, BaF12-639452, *, , , , , *, , *, *, , , *, , , , , , 1.649
635, GC04-044785, Schott AG (DE), 1981, BaF13-669450, *, , , , , *, , *, *, , , *, , , , , , 1.679
636, GC04-044786, Schott AG (DE), 1981, BaF50-683445, *, , , , , *, , *, *, , , *, , , , , , 1.694
637, GC04-044787, Schott AG (DE), 1981, BaF51-652449, *, , , , , *, , *, *, , , *, , , , , , 1.662
638, GC04-044788, Schott AG (DE), 1981, BaLF4-580537, *, , , , , *, , *, *, *, , *, , , , , , 1.587
639, GC04-044789, Schott AG (DE), 1981, BaLF5-547536, *, , , , , *, , *, *, *, , *, , , , , , 1.555
640, GC04-044790, Schott AG (DE), 1981, BaLF6-589530, *, , , , , *, , *, *, *, , *, , , , , , 1.597
641, GC04-044791, Schott AG (DE), 1981, BaLF8-554512, *, , , , , *, , *, *, *, , *, , , , , , 1.561
642, GC04-044792, Schott AG (DE), 1981, BaLF50-589514, *, , , , , *, , *, *, *, , *, , , , , , 1.597
643, GC04-044793, Schott AG (DE), 1981, BaLF51-574521, *, , , , , *, , *, *, *, , *, , , , , , 1.582
644, GC03-044794, Schott AG (DE), 1981, SSK1-617539, *, *, *, , , *, , , , *, , *, , , , , , 1.625
645, GC03-044795, Schott AG (DE), 1981, SSK2-622532, *, *, *, , , *, , , , *, , *, , , , , , 1.63
646, GC03-044796, Schott AG (DE), 1981, SSK3-615512, *, *, *, , , *, , , , *, , *, , , , , , 1.623
647, GC03-044797, Schott AG (DE), 1981, SSK4-618551, *, *, *, , , *, , , , *, , *, , , , , , 1.625
648, GC03-044798, Schott AG (DE), 1981, SSKｎ5-658509, *, *, *, , , *, , , , *, , *, , , , , , 1.668
649, GC03-044799, Schott AG (DE), 1981, SSKｎ8-618498, *, *, *, , , *, , , , *, , *, , , , , , 1.626
650, GC03-044800, Schott AG (DE), 1981, SSK50-618526, *, *, *, , , *, , , , *, , *, , , , , , 1.626
651, GC03-044801, Schott AG (DE), 1981, SSK51-604536, *, *, *, , , *, , , , *, , *, , , , , , 1.611
652, GC03-044802, Schott AG (DE), 1981, SSK52-658509, *, *, *, , , *, , , , *, , *, , , , , , 1.667
653, GC05-044803, Schott AG (DE), 1981, LaKn6-643580, *, *, , , *, , , , , , , , *, , , *, , 1.65
654, GC05-044804, Schott AG (DE), 1981, LaKn7-652585, *, *, , , *, , , , , , , , *, , , *, , 1.659
655, GC05-044805, Schott AG (DE), 1981, LaK8-713538, *, *, , , *, , , , , , , , *, , , *, , 1.722
656, GC05-044806, Schott AG (DE), 1981, LaK9-691547, *, *, , , *, , , , , , , , *, , , *, , 1.7
657, GC05-044807, Schott AG (DE), 1981, LaK10-720504, *, *, , , *, , , , , , , , *, , , *, , 1.73
658, GC05-044808, Schott AG (DE), 1981, LaK11-658573, *, *, , , *, , , , , , , , *, , , *, , 1.666
659, GC03-044809, Schott AG (DE), 1981, SK5-589613, *, *, *, , , *, , , , *, , , , , , , , 1.596
660, GC03-044810, Schott AG (DE), 1981, SK4-613586, *, *, *, , , *, , , , *, , , , , , , , 1.62
661, GC03-044811, Schott AG (DE), 1981, SK3-609589, *, *, *, , , *, , , , *, , , , , , , , 1.616
662, GC03-044812, Schott AG (DE), 1981, SK2-607567, *, *, *, , , *, , , , *, , , , , , , , 1.615
663, GC04-044813, Schott AG (DE), 1981, KF1-540511, *, , , , , , , *, , *, , *, , , , , , 1.548
664, GC03-044814, Schott AG (DE), 1981, SK52-639555, *, *, *, , , *, , , , *, , , , , , , , 1.647
665, GC03-044815, Schott AG (DE), 1981, SK51-621603, *, *, *, , , *, , , , *, , , , , , , , 1.628
666, GC03-044816, Schott AG (DE), 1981, SK20-560612, *, *, *, , , *, , , , *, , , , , , , , 1.566
667, GC03-044817, Schott AG (DE), 1981, SK19-613574, *, *, *, , , *, , , , *, , , , , , , , 1.621
668, GC03-044818, Schott AG (DE), 1981, SKn18-639554, *, *, *, , , *, , , , *, , , , , , , , 1.647
669, GC03-044819, Schott AG (DE), 1981, SK16-620603, *, *, *, , , *, , , , *, , , , , , , , 1.628
670, GC03-044820, Schott AG (DE), 1981, SK15-623581, *, *, *, , , *, , , , *, , , , , , , , 1.63
671, GC03-044821, Schott AG (DE), 1981, SK14-603606, *, *, *, , , *, , , , *, , , , , , , , 1.61
672, GC03-044822, Schott AG (DE), 1981, SK13-592583, *, *, *, , , *, , , , *, , , , , , , , 1.599
673, GC03-044823, Schott AG (DE), 1981, SK12-583595, *, *, *, , , *, , , , *, , , , , , , , 1.59
674, GC03-044824, Schott AG (DE), 1981, SK11-564608, *, *, *, , , *, , , , *, , , , , , , , 1.57
675, GC03-044825, Schott AG (DE), 1981, SK10-623569, *, *, *, , , *, , , , *, , , , , , , , 1.63
676, GC03-044826, Schott AG (DE), 1981, SK9-614552, *, *, *, , , *, , , , *, , , , , , , , 1.622
677, GC03-044827, Schott AG (DE), 1981, SK8-611559, *, *, *, , , *, , , , *, , , , , , , , 1.619
678, GC04-044828, Schott AG (DE), 1981, BaLF3-571529, *, , , , , *, , *, *, *, , *, , , , , , 1.579
679, GC04-044829, Schott AG (DE), 1981, KF50-531511, *, , , , , , , *, , *, , *, , , , , , 1.538
680, GC04-044830, Schott AG (DE), 1981, KF9-523515, *, , , , , , , *, , *, , *, , , , , , 1.531
681, GC04-044831, Schott AG (DE), 1981, KF6-517522, *, , , , , , , *, , *, , *, , , , , , 1.524
682, GC04-044832, Schott AG (DE), 1981, KF3-515547, *, , , , , , , *, , *, , *, , , , , , 1.521
683, GC05-044833, Schott AG (DE), 1981, LaKn13-694533, *, *, , , *, , , , , , , , *, , , *, , 1.703
684, GC05-044834, Schott AG (DE), 1981, LaKn12-678552, *, *, , , *, , , , , , , , *, , , *, , 1.686
685, GC04-044835, Schott AG (DE), 1981, SF51-660329, *, , , , , , , *, *, , , *, , , , , , 1.674
686, GC04-044836, Schott AG (DE), 1981, SF52-689306, *, , , , , , , *, *, , , *, , , , , , 1.704
687, GC03-044837, Schott AG (DE), 1981, SK6-614564, *, *, *, , , *, , , , *, , , , , , , , 1.621
688, GC03-044838, Schott AG (DE), 1981, SK7-607595, *, *, *, , , *, , , , *, , , , , , , , 1.614
689, GC02-044839, Schott AG (DE), 1981, K10-501564, *, , *, , *, , , *, *, , , , , , , , , 1.508
690, GC02-044840, Schott AG (DE), 1981, K11-500614, *, , *, , *, , , *, *, , , , , , , , , 1.506
691, GC02-044841, Schott AG (DE), 1981, K50-523602, *, , *, , *, , , *, *, , , , , , , , , 1.529
692, GC02-044842, Schott AG (DE), 1981, UK50-523604, *, , *, , *, , , *, *, , , , , , , , , 1.529
693, GC02-044843, Schott AG (DE), 1981, K51-505596, *, , *, , *, , , *, *, , , , , , , , , 1.511
694, GC07-044844, Schott AG (DE), 1981, ZK1-533580, *, *, , , , , , *, *, *, , , , , , , , 1.54
695, GC07-044845, Schott AG (DE), 1981, ZK5-534553, *, *, , , , , , *, *, *, , , , , , , , 1.54
696, GC07-044846, Schott AG (DE), 1981, ZKn7-508612, *, *, , , , , , *, *, *, , , , , , , , 1.514
697, GC03-044847, Schott AG (DE), 1981, BaK1-573575, *, *, *, , , *, , *, *, *, , , , , , , , 1.579
698, GC03-044848, Schott AG (DE), 1981, BaK2-540597, *, *, *, , , *, , *, *, *, , , , , , , , 1.546
699, GC03-044849, Schott AG (DE), 1981, BaK4-569561, *, *, *, , , *, , *, *, *, , , , , , , , 1.576
700, GC03-044850, Schott AG (DE), 1981, BaK5-557587, *, *, *, , , *, , *, *, *, , , , , , , , 1.563
701, GC03-044851, Schott AG (DE), 1981, BaK6-574564, *, *, *, , , *, , *, *, *, , , , , , , , 1.582
702, GC03-044852, Schott AG (DE), 1981, BaK50-568580, *, *, *, , , *, , *, *, *, , , , , , , , 1.575
703, GC03-044853, Schott AG (DE), 1981, SK1-610567, *, *, *, , , *, , , , *, , , , , , , , 1.618
704, GC05-044854, Schott AG (DE), 1981, PSK2-569631, *, *, *, , , *, , *, *, , , , , , , , , 1.575
705, GC05-044855, Schott AG (DE), 1981, PSK3-552635, *, *, *, , , *, , *, *, , , , , , , , , 1.558
706, GC05-044856, Schott AG (DE), 1981, PSK50-558673, *, *, *, , , *, , *, *, , , , , , , , , 1.563
707, GC05-044857, Schott AG (DE), 1981, PSK52-603654, *, *, *, , , *, , *, *, , , , , , , , , 1.61
708, GC05-044858, Schott AG (DE), 1981, PSK53-620635, *, *, *, , , *, , *, *, , , , , , , , , 1.627
709, GC05-044859, Schott AG (DE), 1981, BK1-510635, *, *, , , , *, , *, *, *, , , , , , , , 1.516
710, GC05-044860, Schott AG (DE), 1981, BK3-498651, *, *, , , , *, , *, *, *, , , , , , , , 1.504
711, GC05-044861, Schott AG (DE), 1981, BK6-531621, *, *, , , , *, , *, *, *, , , , , , , , 1.537
712, GC05-044862, Schott AG (DE), 1981, BK7-517642, *, *, , , , *, , *, *, *, , , , , , , , 1.522
713, GC05-044863, Schott AG (DE), 1981, UBK7-517643, *, *, , , , *, , *, *, *, , , , , , , , 1.522
714, GC05-044864, Schott AG (DE), 1981, BK8-520637, *, *, , , , *, , *, *, *, , , , , , , , 1.526
