Repository: franck-pigeonneau/glassoptics

# Description of the repository

This python module has been developed to determine the glass optic properties. Data sets are extracted from Interglad V8 and SciGlass databases. Artificial Neural Networks are fitted using keras library.

## `glassdata.py`

`glassdata.py` file defines the GlassData class. It gathers various functions to
clean datasets and manages data for the training stage. It is composed by the
following variables

-   `oxide`: Array of string
    Names of the oxides of the glass composition.
-   `nameproperty`: String
    Name of the property of the glasses.
-   `nsample`: Integer
    Number of the glass.
-   `noxide`: Integer

File: DataSet/nCInterglad.csv (part 3 of 9)
Search Condition
716, GC05-044875, Schott AG (DE), 1981, FK51-487845, *, *, *, , , , , , *, , , , , , , , , 1.485
717, GC05-044876, Schott AG (DE), 1981, FK52-486818, *, *, *, , , , , , *, , , , , , , , , 1.484
718, GC05-044877, Schott AG (DE), 1981, FK54-437907, *, *, *, , , , , , *, , , , , , , , , 1.436
719, GC05-044878, Schott AG (DE), 1981, PK1-504669, *, *, , , , *, , *, *, , , , , , , , , 1.501
720, GC05-044879, Schott AG (DE), 1981, PK2-518651, *, *, , , , *, , *, *, , , , , , , , , 1.516
721, GC05-044880, Schott AG (DE), 1981, PK3-525647, *, *, , , , *, , *, *, , , , , , , , , 1.523
722, GC05-044881, Schott AG (DE), 1981, PK50-521697, *, *, , , , *, , *, *, , , , , , , , , 1.518
723, GC05-044882, Schott AG (DE), 1981, PK51-529770, *, *, , , , *, , *, *, , , , , , , , , 1.526
724, GJ30-045874, J. Non-Crystalline Solids, 1976, v. 022  p. 0125, , , 20.0, , , , , , 40.0, , , , , , , , , 1.724
725, GJ30-045879, J. Non-Crystalline Solids, 1976, v. 022  p. 0125, , , 30.0, , , , , , 35.0, , , , , , , , , 1.724
726, GJ30-045882, J. Non-Crystalline Solids, 1976, v. 022  p. 0125, , , 20.69, , , 10.31, , 7.75, 7.75, , , , , 16.4, , 4.3, , 1.893
727, GJ10-047082, J. Ceramic Soc. Japan, 1981, v. 089  p. 0216, , 69.0, , , , 30.5, , , , , , , , , , , , 1.617
728, GJ10-047083, J. Ceramic Soc. Japan, 1981, v. 089  p. 0216, , 69.0, , , , 30.0, , , , , , , , , , , , 1.64
729, GJ10-047084, J. Ceramic Soc. Japan, 1981, v. 089  p. 0216, , 67.0, , , , 30.0, , , , , , , , , , , , 1.64
730, GJ10-047085, J. Ceramic Soc. Japan, 1981, v. 089  p. 0216, , 65.0, , , , 30.0, , , , , , , , , , , , 1.662
731, GJ10-047086, J. Ceramic Soc. Japan, 1981, v. 089  p. 0216, , 60.0, , , , 30.0, , , , , , , , , , , , 1.698
732, GJ10-047087, J. Ceramic Soc. Japan, 1981, v. 089  p. 0216, , 55.0, , , , 30.0, , , , , , , , , , , , 1.77
733, GJ10-047090, J. Ceramic Soc. Japan, 1981, v. 089  p. 0216, 5.0, 45.0, , , , 45.0, , , , , , , , , , , , 1.67
734, GJ10-047091, J. Ceramic Soc. Japan, 1981, v. 089  p. 0216, , 25.0, , , , 30.0, , , , , , , , , 40.0, , , 1.782
735, GJ10-047126, J. Ceramic Soc. Japan, 1981, v. 089  p. 0352, , 50.0, , , , 40.0, , , , , , , , 10.0, , , , 1.678
736, GJ10-047127, J. Ceramic Soc. Japan, 1981, v. 089  p. 0352, , 55.0, , , , 40.0, , , , , , , , 5.0, , , , 1.658
737, GJ10-047128, J. Ceramic Soc. Japan, 1981, v. 089  p. 0352, , 45.0, , , , 40.0, , , , , , , , 15.0, , , , 1.721
738, GJ10-047129, J. Ceramic Soc. Japan, 1981, v. 089  p. 0352, , 40.0, , , , 40.0, , , , , , , , 20.0, , , , 1.722
739, GJ10-047130, J. Ceramic Soc. Japan, 1981, v. 089  p. 0352, , 30.0, , , , 40.0, , , , , , , , 30.0, , , , 1.836
740, GJ10-047131, J. Ceramic Soc. Japan, 1981, v. 089  p. 0352, , 25.0, , , , 30.0, , , , , , , , 5.0, 40.0, , , 1.721
741, GJ10-047132, J. Ceramic Soc. Japan, 1981, v. 089  p. 0352, , 20.0, , , , 30.0, , , , , , , , 10.0, 40.0, , , 1.756
742, GJ10-047133, J. Ceramic Soc. Japan, 1981, v. 089  p. 0352, , 10.0, , , , 30.0, , , , , , , , 20.0, 40.0, , , 1.828
743, GJ10-047228, J. Ceramic Soc. Japan, 1981, v. 089  p. 0564, , 50.0, , , , 40.0, , , , , , , , 10.0, , , , 1.678
744, GJ10-047229, J. Ceramic Soc. Japan, 1981, v. 089  p. 0564, , 60.0, , , , 30.0, , , , , , , , , , , , 1.7
745, GJ10-047230, J. Ceramic Soc. Japan, 1981, v. 089  p. 0564, , 68.0, , , , , , , , , , 32.0, , , , , , 1.725
746, GJ10-047231, J. Ceramic Soc. Japan, 1981, v. 089  p. 0564, , 71.25, , , , 4.75, , , , , , 5.0, 19.0, , , , , 1.681
747, GJ10-047232, J. Ceramic Soc. Japan, 1981, v. 089  p. 0564, , 60.0, , , , 4.0, , , , , , 20.0, 16.0, , , , , 1.727
748, GJ10-047233, J. Ceramic Soc. Japan, 1981, v. 089  p. 0564, , 63.75, , , , 4.25, , , , , , 15.0, 17.0, , , , , 1.719
749, GJ10-047234, J. Ceramic Soc. Japan, 1981, v. 089  p. 0564, , 67.5, , , , 4.5, , , , , , 10.0, 18.0, , , , , 1.701
750, GJ10-047235, J. Ceramic Soc. Japan, 1981, v. 089  p. 0564, , 30.0, , , , 22.0, , , , , , 38.0, 10.0, , , , , 1.861
751, GJ10-047236, J. Ceramic Soc. Japan, 1981, v. 089  p. 0564, , 75.0, , , , 5.0, , , , , , , 20.0, , , , , 1.674
752, GJ10-047237, J. Ceramic Soc. Japan, 1981, v. 089  p. 0564, , 55.0, , , , 35.0, , , , , , , 10.0, , , , , 1.672
753, GJ10-047238, J. Ceramic Soc. Japan, 1981, v. 089  p. 0564, , 80.0, , , , 10.0, , , , , , , 10.0, , , , , 1.652
754, GJ10-047239, J. Ceramic Soc. Japan, 1981, v. 089  p. 0564, , 75.0, , , , 20.0, , , , , , , 5.0, , , , , 1.601
755, GC05-048207, Ohara Inc. (J), 1987, FK1-471674, *, *, *, , , , , , *, , , , , , , , , 1.469
756, GC05-048208, Ohara Inc. (J), 1987, FK3-465659, *, *, *, , , , , , *, , , , , , , , , 1.462
757, GC05-048209, Ohara Inc. (J), 1987, FK5-487702, *, *, *, , , , , , *, , , , , , , , , 1.485
758, GC05-048210, Ohara Inc. (J), 1987, FK01-497816, *, *, *, , , , , , *, , , , , , , , , 1.495
759, GC05-048211, Ohara Inc. (J), 1987, FK02-456903, *, *, *, , , , , , *, , , , , , , , , 1.454
760, GC05-048212, Ohara Inc. (J), 1987, PK1-504668, *, *, , , , *, , *, *, , , , , , , , , 1.501
761, GC05-048213, Ohara Inc. (J), 1987, PK2-518650, *, *, , , , *, , *, *, , , , , , , , , 1.516
762, GC05-048214, Ohara Inc. (J), 1987, PK3-525646, *, *, , , , *, , *, *, , , , , , , , , 1.523
763, GC05-048215, Ohara Inc. (J), 1987, PSK1-548628, *, *, *, , , *, , *, *, , , , , , , , , 1.545
764, GC05-048216, Ohara Inc. (J), 1987, PSK2-569632, *, *, *, , , *, , *, *, , , , , , , , , 1.566
765, GC05-048217, Ohara Inc. (J), 1987, PSK3-552638, *, *, *, , , *, , *, *, , , , , , , , , 1.55
766, GC05-048218, Ohara Inc. (J), 1987, PSK01-617628, *, *, *, , , *, , *, *, , , , , , , , , 1.614
767, GC05-048219, Ohara Inc. (J), 1987, PSK02-618634, *, *, *, , , *, , *, *, , , , , , , , , 1.615
768, GC05-048220, Ohara Inc. (J), 1987, PSK03-603655, *, *, *, , , *, , *, *, , , , , , , , , 1.6
769, GC05-048221, Ohara Inc. (J), 1987, BK1-510636, *, *, , , , *, , *, *, *, , , , , , , , 1.508
770, GC05-048222, Ohara Inc. (J), 1987, BK3-498650, *, *, , , , *, , *, *, *, , , , , , , , 1.496
771, GC05-048223, Ohara Inc. (J), 1987, BK4-500660, *, *, , , , *, , *, *, *, , , , , , , , 1.498
772, GC05-048224, Ohara Inc. (J), 1987, BK6-531625, *, *, , , , *, , *, *, *, , , , , , , , 1.529
773, GC05-048225, Ohara Inc. (J), 1987, BK7-516642, *, *, , , , *, , *, *, *, , , , , , , , 1.514
774, GC05-048226, Ohara Inc. (J), 1987, BK10-498668, *, *, , , , *, , *, *, *, , , , , , , , 1.496
775, GC05-048227, Ohara Inc. (J), 1987, BK12-519645, *, *, , , , *, , *, *, *, , , , , , , , 1.516
776, GC02-048228, Ohara Inc. (J), 1987, BaLK1-526600, *, *, , , , *, , *, *, *, , , , , , , , 1.524
777, GC02-048229, Ohara Inc. (J), 1987, BaLK3-518603, *, *, , , , *, , *, *, *, , , , , , , , 1.516
778, GC02-048230, Ohara Inc. (J), 1987, K1-510621, *, , *, , *, , , *, *, , , , , , , , , 1.507
779, GC02-048231, Ohara Inc. (J), 1987, K2-516568, *, , *, , *, , , *, *, , , , , , , , , 1.513
780, GC02-048232, Ohara Inc. (J), 1987, K3-518590, *, , *, , *, , , *, *, , , , , , , , , 1.516
781, GC02-048233, Ohara Inc. (J), 1987, K5-522598, *, , *, , *, , , *, *, , , , , , , , , 1.52
782, GC02-048234, Ohara Inc. (J), 1987, K7-511605, *, , *, , *, , , *, *, , , , , , , , , 1.509
783, GC02-048235, Ohara Inc. (J), 1987, K10-501564, *, , *, , *, , , *, *, , , , , , , , , 1.499
784, GC02-048236, Ohara Inc. (J), 1987, K50-523600, *, , *, , *, , , *, *, , , , , , , , , 1.52
785, GC02-048237, Ohara Inc. (J), 1987, K01-523585, *, , *, , *, , , *, *, , , , , , , , , 1.52
786, GC07-048238, Ohara Inc. (J), 1987, ZK1-533580, *, *, , , , , , *, *, *, , , , , , , , 1.53
787, GC07-048239, Ohara Inc. (J), 1987, ZK4-512581, *, *, , , , , , *, *, *, , , , , , , , 1.509
788, GC07-048240, Ohara Inc. (J), 1987, ZK5-534555, *, *, , , , , , *, *, *, , , , , , , , 1.531
789, GC07-048241, Ohara Inc. (J), 1987, ZK7-508608, *, *, , , , , , *, *, *, , , , , , , , 1.506
790, GC03-048242, Ohara Inc. (J), 1987, BaK1-573578, *, *, *, , , *, , *, *, *, , , , , , , , 1.569
791, GC03-048243, Ohara Inc. (J), 1987, BaK2-540595, *, *, *, , , *, , *, *, *, , , , , , , , 1.537
792, GC03-048244, Ohara Inc. (J), 1987, BaK4-569563, *, *, *, , , *, , *, *, *, , , , , , , , 1.566
793, GC03-048245, Ohara Inc. (J), 1987, BaK5-557587, *, *, *, , , *, , *, *, *, , , , , , , , 1.554
794, GC03-048246, Ohara Inc. (J), 1987, BaK6-574565, *, *, *, , , *, , *, *, *, , , , , , , , 1.571
795, GC03-048247, Ohara Inc. (J), 1987, SK1-610565, *, *, *, , , *, , , , *, , , , , , , , 1.607
796, GC03-048248, Ohara Inc. (J), 1987, SK2-607568, *, *, *, , , *, , , , *, , , , , , , , 1.604
797, GC03-048249, Ohara Inc. (J), 1987, SK3-609590, *, *, *, , , *, , , , *, , , , , , , , 1.606
798, GC03-048250, Ohara Inc. (J), 1987, SK4-613588, *, *, *, , , *, , , , *, , , , , , , , 1.61
799, GC03-048251, Ohara Inc. (J), 1987, SK5-589612, *, *, *, , , *, , , , *, , , , , , , , 1.586
800, GC03-048252, Ohara Inc. (J), 1987, SK6-614564, *, *, *, , , *, , , , *, , , , , , , , 1.61
801, GC03-048253, Ohara Inc. (J), 1987, SK7-607594, *, *, *, , , *, , , , *, , , , , , , , 1.604
802, GC03-048254, Ohara Inc. (J), 1987, SK8-611559, *, *, *, , , *, , , , *, , , , , , , , 1.608
803, GC03-048255, Ohara Inc. (J), 1987, SK9-614550, *, *, *, , , *, , , , *, , , , , , , , 1.611
804, GC03-048256, Ohara Inc. (J), 1987, SK10-623571, *, *, *, , , *, , , , *, , , , , , , , 1.619
805, GC03-048257, Ohara Inc. (J), 1987, SK11-564607, *, *, *, , , *, , , , *, , , , , , , , 1.561
806, GC03-048258, Ohara Inc. (J), 1987, SK12-583594, *, *, *, , , *, , , , *, , , , , , , , 1.58
807, GC03-048259, Ohara Inc. (J), 1987, SK14-603607, *, *, *, , , *, , , , *, , , , , , , , 1.6
808, GC03-048260, Ohara Inc. (J), 1987, SK15-623582, *, *, *, , , *, , , , *, , , , , , , , 1.62
809, GC03-048261, Ohara Inc. (J), 1987, SK16-620603, *, *, *, , , *, , , , *, , , , , , , , 1.617
810, GC03-048262, Ohara Inc. (J), 1987, SK16C-620603, *, *, *, , , *, , , , *, , , , , , , , 1.617
811, GC03-048263, Ohara Inc. (J), 1987, SK18-639554, *, *, *, , , *, , , , *, , , , , , , , 1.635
812, GC03-048264, Ohara Inc. (J), 1987, SK19-613574, *, *, *, , , *, , , , *, , , , , , , , 1.61
813, GC03-048265, Ohara Inc. (J), 1987, SK20-560612, *, *, *, , , *, , , , *, , , , , , , , 1.557
814, GC04-048266, Ohara Inc. (J), 1987, KF1-540510, *, , , , , , , *, , *, , *, , , , , , 1.537
815, GC04-048267, Ohara Inc. (J), 1987, KF2-526512, *, , , , , , , *, , *, , *, , , , , , 1.523
816, GC04-048268, Ohara Inc. (J), 1987, KF3-515547, *, , , , , , , *, , *, , *, , , , , , 1.512
817, GC04-048269, Ohara Inc. (J), 1987, KF4-534516, *, , , , , , , *, , *, , *, , , , , , 1.53
818, GC04-048270, Ohara Inc. (J), 1987, KF5-523508, *, , , , , , , *, , *, , *, , , , , , 1.52
819, GC04-048271, Ohara Inc. (J), 1987, KF6-517524, *, , , , , , , *, , *, , *, , , , , , 1.514
820, GC04-048272, Ohara Inc. (J), 1987, KF8-511510, *, , , , , , , *, , *, , *, , , , , , 1.508
821, GC04-048273, Ohara Inc. (J), 1987, BaLF2-571508, *, , , , , *, , *, *, *, , *, , , , , , 1.568
822, GC04-048274, Ohara Inc. (J), 1987, BaLF3-571530, *, , , , , *, , *, *, *, , *, , , , , , 1.568
823, GC04-048275, Ohara Inc. (J), 1987, BaLF4-580537, *, , , , , *, , *, *, *, , *, , , , , , 1.576
824, GC04-048276, Ohara Inc. (J), 1987, BaLF5-547536, *, , , , , *, , *, *, *, , *, , , , , , 1.544
825, GC04-048277, Ohara Inc. (J), 1987, BaLF6-589532, *, , , , , *, , *, *, *, , *, , , , , , 1.586
826, GC04-048278, Ohara Inc. (J), 1987, BaLF7-589512, *, , , , , *, , *, *, *, , *, , , , , , 1.585
827, GC03-048279, Ohara Inc. (J), 1987, SSK1-617540, *, *, *, , , *, , , , *, , *, , , , , , 1.614
828, GC03-048280, Ohara Inc. (J), 1987, SSK2-622532, *, *, *, , , *, , , , *, , *, , , , , , 1.619
829, GC03-048281, Ohara Inc. (J), 1987, SSK3-615512, *, *, *, , , *, , , , *, , *, , , , , , 1.611
830, GC03-048282, Ohara Inc. (J), 1987, SSK4-618551, *, *, *, , , *, , , , *, , *, , , , , , 1.614
831, GC03-048283, Ohara Inc. (J), 1987, SSK5-658509, *, *, *, , , *, , , , *, , *, , , , , , 1.655
832, GC03-048284, Ohara Inc. (J), 1987, SSK8-618498, *, *, *, , , *, , , , *, , *, , , , , , 1.614
833, GC03-048285, Ohara Inc. (J), 1987, SSK9-620496, *, *, *, , , *, , , , *, , *, , , , , , 1.616
834, GC03-048286, Ohara Inc. (J), 1987, SSK01-649530, *, *, *, , , *, , , , *, , *, , , , , , 1.645
835, GC04-048287, Ohara Inc. (J), 1987, LLF1-548458, *, , , , , , , *, *, , , *, , , , , , 1.545
836, GC04-048288, Ohara Inc. (J), 1987, LLF2-541472, *, , , , , , , *, *, , , *, , , , , , 1.537
837, GC04-048289, Ohara Inc. (J), 1987, LLF3-560470, *, , , , , , , *, *, , , *, , , , , , 1.557
838, GC04-048290, Ohara Inc. (J), 1987, LLF4-561452, *, , , , , , , *, *, , , *, , , , , , 1.558
839, GC04-048291, Ohara Inc. (J), 1987, LLF6-532489, *, , , , , , , *, *, , , *, , , , , , 1.528
840, GC04-048292, Ohara Inc. (J), 1987, LLF7-549456, *, , , , , , , *, *, , , *, , , , , , 1.545
841, GC04-048293, Ohara Inc. (J), 1987, LLF8-533459, *, , , , , , , *, *, , , *, , , , , , 1.529
842, GC04-048294, Ohara Inc. (J), 1987, BaF1-557486, *, , , , , *, , *, *, , , *, , , , , , 1.553
843, GC04-048295, Ohara Inc. (J), 1987, BaF2-570493, *, , , , , *, , *, *, , , *, , , , , , 1.566
844, GC04-048296, Ohara Inc. (J), 1987, BaF3-583464, *, , , , , *, , *, *, , , *, , , , , , 1.579
845, GC04-048297, Ohara Inc. (J), 1987, BaF4-606437, *, , , , , *, , *, *, , , *, , , , , , 1.602
846, GC04-048298, Ohara Inc. (J), 1987, BaF5-607492, *, , , , , *, , *, *, , , *, , , , , , 1.604
847, GC04-048299, Ohara Inc. (J), 1987, BaF6-589486, *, , , , , *, , *, *, , , *, , , , , , 1.585
848, GC04-048300, Ohara Inc. (J), 1987, BaF8-624471, *, , , , , *, , *, *, , , *, , , , , , 1.62
849, GC04-048301, Ohara Inc. (J), 1987, BaF9-643479, *, , , , , *, , *, *, , , *, , , , , , 1.639
850, GC04-048302, Ohara Inc. (J), 1987, BaF10-670473, *, , , , , *, , *, *, , , *, , , , , , 1.666
851, GC04-048303, Ohara Inc. (J), 1987, BaF11-667483, *, , , , , *, , *, *, , , *, , , , , , 1.663
852, GC04-048304, Ohara Inc. (J), 1987, BaF12-639449, *, , , , , *, , *, *, , , *, , , , , , 1.635
853, GC04-048305, Ohara Inc. (J), 1987, BaF13-669450, *, , , , , *, , *, *, , , *, , , , , , 1.665
854, GC04-048306, Ohara Inc. (J), 1987, BaF01-683447, *, , , , , *, , *, *, , , *, , , , , , 1.678
855, GC04-048307, Ohara Inc. (J), 1987, BaF03-686440, *, , , , , *, , *, *, , , *, , , , , , 1.681
856, GC04-048308, Ohara Inc. (J), 1987, BaF04-695422, *, , , , , *, , *, *, , , *, , , , , , 1.69
857, GC04-048309, Ohara Inc. (J), 1987, LF1-573426, *, , , , , , , *, *, , , *, , , , , , 1.569
858, GC04-048310, Ohara Inc. (J), 1987, LF2-589411, *, , , , , , , *, *, , , *, , , , , , 1.585
859, GC04-048311, Ohara Inc. (J), 1987, LF3-582421, *, , , , , , , *, *, , , *, , , , , , 1.578
860, GC04-048312, Ohara Inc. (J), 1987, LF4-578415, *, , , , , , , *, *, , , *, , , , , , 1.574
861, GC04-048313, Ohara Inc. (J), 1987, LF5-581408, *, , , , , , , *, *, , , *, , , , , , 1.577
862, GC04-048314, Ohara Inc. (J), 1987, LF6-567428, *, , , , , , , *, *, , , *, , , , , , 1.563
863, GC04-048315, Ohara Inc. (J), 1987, LF7-575415, *, , , , , , , *, *, , , *, , , , , , 1.571
864, GC04-048316, Ohara Inc. (J), 1987, LF8-564438, *, , , , , , , *, *, , , *, , , , , , 1.561
865, GC04-048317, Ohara Inc. (J), 1987, F1-626357, *, , , , , , , *, *, , , *, , , , , , 1.621
866, GC04-048318, Ohara Inc. (J), 1987, F2-620363, *, , , , , , , *, *, , , *, , , , , , 1.615
867, GC04-048319, Ohara Inc. (J), 1987, F3-613370, *, , , , , , , *, *, , , *, , , , , , 1.608
868, GC04-048320, Ohara Inc. (J), 1987, F4-617366, *, , , , , , , *, *, , , *, , , , , , 1.612
869, GC04-048321, Ohara Inc. (J), 1987, F5-603380, *, , , , , , , *, *, , , *, , , , , , 1.599
870, GC04-048322, Ohara Inc. (J), 1987, F6-636354, *, , , , , , , *, *, , , *, , , , , , 1.631
871, GC04-048323, Ohara Inc. (J), 1987, F8-596392, *, , , , , , , *, *, , , *, , , , , , 1.591
872, GC04-048324, Ohara Inc. (J), 1987, F9-620381, *, , , , , , , *, *, , , *, , , , , , 1.616
873, GC04-048325, Ohara Inc. (J), 1987, F10-624365, *, , , , , , , *, *, , , *, , , , , , 1.619
874, GC04-048326, Ohara Inc. (J), 1987, F11-621359, *, , , , , , , *, *, , , *, , , , , , 1.616
875, GC04-048327, Ohara Inc. (J), 1987, F16-593353, *, , , , , , , *, *, , , *, , , , , , 1.588
876, GC04-048328, Ohara Inc. (J), 1987, BaSF1-626392, *, , , , , *, , *, *, *, , *, , , , , , 1.621
877, GC04-048329, Ohara Inc. (J), 1987, BaSF2-664358, *, , , , , *, , *, *, *, , *, , , , , , 1.659
878, GC04-048330, Ohara Inc. (J), 1987, BaSF3-607403, *, , , , , *, , *, *, *, , *, , , , , , 1.603
879, GC04-048331, Ohara Inc. (J), 1987, BaSF4-651383, *, , , , , *, , *, *, *, , *, , , , , , 1.646
880, GC04-048332, Ohara Inc. (J), 1987, BaSF5-603423, *, , , , , *, , *, *, *, , *, , , , , , 1.599
881, GC04-048333, Ohara Inc. (J), 1987, BaSF6-668419, *, , , , , *, , *, *, *, , *, , , , , , 1.663
882, GC04-048334, Ohara Inc. (J), 1987, BaSF7-702412, *, , , , , *, , *, *, *, , *, , , , , , 1.697
883, GC04-048335, Ohara Inc. (J), 1987, BaSF8-723380, *, , , , , *, , *, *, *, , *, , , , , , 1.718
884, GC04-048336, Ohara Inc. (J), 1987, BaSF10-650394, *, , , , , *, , *, *, *, , *, , , , , , 1.645
885, GC04-048337, Ohara Inc. (J), 1987, BaSF12-670393, *, , , , , *, , *, *, *, , *, , , , , , 1.665
886, GC04-048338, Ohara Inc. (J), 1987, BaSF01-702401, *, , , , , *, , *, *, *, , *, , , , , , 1.697
887, GC04-048339, Ohara Inc. (J), 1987, BaSF07-702412, *, , , , , *, , *, *, *, , *, , , , , , 1.697
888, GC04-048340, Ohara Inc. (J), 1987, BaSF08-723380, *, , , , , *, , *, *, *, , *, , , , , , 1.718
889, GC04-048341, Ohara Inc. (J), 1987, SF1-717295, *, , , , , , , *, *, , , *, , , , , , 1.71
890, GC04-048342, Ohara Inc. (J), 1987, SF2-648338, *, , , , , , , *, *, , , *, , , , , , 1.642
891, GC04-048343, Ohara Inc. (J), 1987, SF3-740283, *, , , , , , , *, *, , , *, , , , , , 1.732
892, GC04-048344, Ohara Inc. (J), 1987, SF4-755275, *, , , , , , , *, *, , , *, , , , , , 1.747
893, GC04-048345, Ohara Inc. (J), 1987, SF5-673321, *, , , , , , , *, *, , , *, , , , , , 1.667
894, GC04-048346, Ohara Inc. (J), 1987, SF6-805254, *, , , , , , , *, *, , , *, , , , , , 1.796
895, GC04-048347, Ohara Inc. (J), 1987, SF7-640345, *, , , , , , , *, *, , , *, , , , , , 1.634
896, GC04-048348, Ohara Inc. (J), 1987, SF8-689311, *, , , , , , , *, *, , , *, , , , , , 1.682
897, GC04-048349, Ohara Inc. (J), 1987, SF9-654336, *, , , , , , , *, *, , , *, , , , , , 1.649
898, GC04-048350, Ohara Inc. (J), 1987, SF10-728285, *, , , , , , , *, *, , , *, , , , , , 1.721
899, GC04-048351, Ohara Inc. (J), 1987, SF11-785257, *, , , , , , , *, *, , , *, , , , , , 1.776
900, GC04-048352, Ohara Inc. (J), 1987, SF12-648338, *, , , , , , , *, *, , , *, , , , , , 1.643
901, GC04-048353, Ohara Inc. (J), 1987, SF13-741278, *, , , , , , , *, *, , , *, , , , , , 1.733
902, GC04-048354, Ohara Inc. (J), 1987, SF14-762266, *, , , , , , , *, *, , , *, , , , , , 1.754
903, GC04-048355, Ohara Inc. (J), 1987, SF15-699301, *, , , , , , , *, *, , , *, , , , , , 1.692
904, GC04-048356, Ohara Inc. (J), 1987, SF18-722292, *, , , , , , , *, *, , , *, , , , , , 1.714
905, GC04-048357, Ohara Inc. (J), 1987, SF19-667331, *, , , , , , , *, *, , , *, , , , , , 1.661
906, GC04-048358, Ohara Inc. (J), 1987, SF01-720293, *, , , , , , , *, *, , , *, , , , , , 1.713
907, GC04-048359, Ohara Inc. (J), 1987, SF03-847239, *, , , , , , , *, *, , , *, , , , , , 1.837
908, GC04-048360, Ohara Inc. (J), 1987, SF04-751277, *, , , , , , , *, *, , , *, , , , , , 1.743
909, GC04-048361, Ohara Inc. (J), 1987, SFL6-805254, *, , , , , , , *, *, , , *, , , , , , 1.796
910, GC04-048362, Ohara Inc. (J), 1987, SFL11-785257, *, , , , , , , *, *, , , *, , , , , , 1.776
911, GC04-048363, Ohara Inc. (J), 1987, SFL14-762265, *, , , , , , , *, *, , , *, , , , , , 1.754
912, GC04-048364, Ohara Inc. (J), 1987, SFL03-847238, *, , , , , , , *, *, , , *, , , , , , 1.836
913, GC05-048365, Ohara Inc. (J), 1987, KzF2-529517, *, *, *, , , , , , *, *, , , , , , , , 1.526
914, GC05-048366, Ohara Inc. (J), 1987, KzF4-570481, *, *, *, , , , , , *, *, , , , , , , , 1.567
915, GC05-048367, Ohara Inc. (J), 1987, KzF5-521526, *, *, *, , , , , , *, *, , , , , , , , 1.518
916, GC05-048368, Ohara Inc. (J), 1987, KzF6-527511, *, *, *, , , , , , *, *, , , , , , , , 1.524
917, GC05-048369, Ohara Inc. (J), 1987, PKS1-517696, *, *, *, , , *, , *, *, , , , , , , , , 1.515
918, GC10-048370, Ohara Inc. (J), 1987, KzFS4-613438, , *, *, , , , , , , , , *, , , , , , 1.609
919, GC10-048371, Ohara Inc. (J), 1987, KzFS5-654397, , *, *, , , , , , , , , *, , , , , , 1.649
920, GC10-048372, Ohara Inc. (J), 1987, KzFS8-720347, , *, *, , , , , , , , , *, , , , , , 1.714
921, GC10-048373, Ohara Inc. (J), 1987, KzFS35-645408, , *, *, , , , , , , , , *, , , , , , 1.64
922, GC10-048374, Ohara Inc. (J), 1987, KzFS40-677375, , *, *, , , , , , , , , *, , , , , , 1.671
923, GC10-048375, Ohara Inc. (J), 1987, KzFS45-719335, , *, *, , , , , , , , , *, , , , , , 1.712
924, GC10-048376, Ohara Inc. (J), 1987, KzFS50-740317, , *, *, , , , , , , , , *, , , , , , 1.733
925, GC10-048377, Ohara Inc. (J), 1987, KzFS01-613442, , *, *, , , , , , , , , *, , , , , , 1.609
926, GC04-048378, Ohara Inc. (J), 1987, SFS1-923209, *, , , , , , , *, *, , , *, , , , , , 1.91
927, GC04-048379, Ohara Inc. (J), 1987, SFS3-785262, *, , , , , , , *, *, , , *, , , , , , 1.776
928, GC04-048380, Ohara Inc. (J), 1987, SFS5-762271, *, , , , , , , *, *, , , *, , , , , , 1.754
929, GC04-048381, Ohara Inc. (J), 1987, SFS01-923213, *, , , , , , , *, *, , , *, , , , , , 1.911
930, GC04-048382, Ohara Inc. (J), 1987, SFS02-915212, *, , , , , , , *, *, , , *, , , , , , 1.903
931, GC04-048383, Ohara Inc. (J), 1987, SFSL3-785263, *, , , , , , , *, *, , , *, , , , , , 1.776
932, GC05-048384, Ohara Inc. (J), 1987, LaK6-643584, *, *, , , *, , , , , , , , *, , , *, , 1.639
933, GC05-048385, Ohara Inc. (J), 1987, LaK7-652585, *, *, , , *, , , , , , , , *, , , *, , 1.648
934, GC05-048386, Ohara Inc. (J), 1987, LaK8-713538, *, *, , , *, , , , , , , , *, , , *, , 1.709
935, GC05-048387, Ohara Inc. (J), 1987, LaK9-691548, *, *, , , *, , , , , , , , *, , , *, , 1.687
936, GC05-048388, Ohara Inc. (J), 1987, LaK10-720503, *, *, , , *, , , , , , , , *, , , *, , 1.716
937, GC05-048389, Ohara Inc. (J), 1987, LaK11-658573, *, *, , , *, , , , , , , , *, , , *, , 1.655
938, GC05-048390, Ohara Inc. (J), 1987, LaK12-678553, *, *, , , *, , , , , , , , *, , , *, , 1.674
939, GC05-048391, Ohara Inc. (J), 1987, LaK13-694532, *, *, , , *, , , , , , , , *, , , *, , 1.69
940, GC05-048392, Ohara Inc. (J), 1987, LaK14-697555, *, *, , , *, , , , , , , , *, , , *, , 1.693
941, GC05-048393, Ohara Inc. (J), 1987, LaK18-729547, *, *, , , *, , , , , , , , *, , , *, , 1.725
942, GC05-048394, Ohara Inc. (J), 1987, LaK01-640601, *, *, , , *, , , , , , , , *, , , *, , 1.637
943, GC05-048395, Ohara Inc. (J), 1987, LaK02-670573, *, *, , , *, , , , , , , , *, , , *, , 1.666
944, GC05-048396, Ohara Inc. (J), 1987, LaK03-670516, *, *, , , *, , , , , , , , *, , , *, , 1.666
945, GC05-048397, Ohara Inc. (J), 1987, LaK04-651562, *, *, , , *, , , , , , , , *, , , *, , 1.647
946, GC05-048398, Ohara Inc. (J), 1987, LaK05-658534, *, *, , , *, , , , , , , , *, , , *, , 1.655
947, GC05-048399, Ohara Inc. (J), 1987, LaK06-678507, *, *, , , *, , , , , , , , *, , , *, , 1.674
948, GC05-048400, Ohara Inc. (J), 1987, LaK07-678534, *, *, , , *, , , , , , , , *, , , *, , 1.674
949, GC05-048401, Ohara Inc. (J), 1987, LaK08-694508, *, *, , , *, , , , , , , , *, , , *, , 1.689
950, GC05-048402, Ohara Inc. (J), 1987, LaK09-734515, *, *, , , *, , , , , , , , *, , , *, , 1.73
951, GC05-048403, Ohara Inc. (J), 1987, LaK010-726536, *, *, , , *, , , , , , , , *, , , *, , 1.722
952, GC05-048404, Ohara Inc. (J), 1987, LaK011-741527, *, *, , , *, , , , , , , , *, , , *, , 1.737
953, GC05-048405, Ohara Inc. (J), 1987, LaK013-641569, *, *, , , *, , , , , , , , *, , , *, , 1.638
954, GC05-048406, Ohara Inc. (J), 1987, LaK014-697565, *, *, , , *, , , , , , , , *, , , *, , 1.693
955, GC05-048407, Ohara Inc. (J), 1987, LaSK01-755523, *, *, , , *, , , , , , , , *, , , , , 1.751
956, GC05-048408, Ohara Inc. (J), 1987, LaSK02-787500, *, *, , , *, , , , , , , , *, , , , , 1.782
957, GC05-048409, Ohara Inc. (J), 1987, LaF2-744448, *, *, , , *, *, , , , *, , *, *, , , *, , 1.739
958, GC05-048410, Ohara Inc. (J), 1987, LaF3-717479, *, *, , , *, *, , , , *, , *, *, , , *, , 1.713
959, GC05-048411, Ohara Inc. (J), 1987, LaF7-750353, *, *, , , *, *, , , , *, , *, *, , , *, , 1.743
960, GC05-048412, Ohara Inc. (J), 1987, LaF8-735411, *, *, , , *, *, , , , *, , *, *, , , *, , 1.73
961, GC05-048413, Ohara Inc. (J), 1987, LaF01-700481, *, *, , , *, *, , , , *, , *, *, , , *, , 1.696
962, GC05-048414, Ohara Inc. (J), 1987, LaF02-720437, *, *, , , *, *, , , , *, , *, *, , , *, , 1.715
963, GC05-048415, Ohara Inc. (J), 1987, LaF03-735498, *, *, , , *, *, , , , *, , *, *, , , *, , 1.731
964, GC05-048416, Ohara Inc. (J), 1987, LaF04-757478, *, *, , , *, *, , , , *, , *, *, , , *, , 1.752
965, GC05-048417, Ohara Inc. (J), 1987, LaF05-762401, *, *, , , *, *, , , , *, , *, *, , , *, , 1.756
966, GC05-048418, Ohara Inc. (J), 1987, LaF06-686492, *, *, , , *, *, , , , *, , *, *, , , *, , 1.682
967, GC05-048419, Ohara Inc. (J), 1987, LaF07-713432, *, *, , , *, *, , , , *, , *, *, , , *, , 1.708
968, GC05-048420, Ohara Inc. (J), 1987, LaF08-720420, *, *, , , *, *, , , , *, , *, *, , , *, , 1.715
969, GC05-048421, Ohara Inc. (J), 1987, LaF09-697485, *, *, , , *, *, , , , *, , *, *, , , *, , 1.693
970, GC05-048422, Ohara Inc. (J), 1987, LaF010-743493, *, *, , , *, *, , , , *, , *, *, , , *, , 1.739
971, GC05-048423, Ohara Inc. (J), 1987, LaF011-720460, *, *, , , *, *, , , , *, , *, *, , , *, , 1.715
972, GC05-048424, Ohara Inc. (J), 1987, LaF012-783362, *, *, , , *, *, , , , *, , *, *, , , *, , 1.777
973, GC05-048425, Ohara Inc. (J), 1987, LaF015-750350, *, *, , , *, *, , , , *, , *, *, , , *, , 1.743
974, GC05-048426, Ohara Inc. (J), 1987, LaF016-801350, *, *, , , *, *, , , , *, , *, *, , , *, , 1.794
975, GC05-048427, Ohara Inc. (J), 1987, LaSF01-786442, *, *, , , , *, , , , *, , , *, , , *, , 1.781
976, GC05-048428, Ohara Inc. (J), 1987, LaSF02-800422, *, *, , , , *, , , , *, , , *, , , *, , 1.794
977, GC05-048429, Ohara Inc. (J), 1987, LaSF03-806410, *, *, , , , *, , , , *, , , *, , , *, , 1.8
978, GC05-048430, Ohara Inc. (J), 1987, LaSF04-816444, *, *, , , , *, , , , *, , , *, , , *, , 1.81
979, GC05-048431, Ohara Inc. (J), 1987, LaSF05-835427, *, *, , , , *, , , , *, , , *, , , *, , 1.829
980, GC05-048432, Ohara Inc. (J), 1987, LaSF07-863415, *, *, , , , *, , , , *, , , *, , , *, , 1.857
981, GC05-048433, Ohara Inc. (J), 1987, LaSF08-883408, *, *, , , , *, , , , *, , , *, , , *, , 1.877
982, GC05-048434, Ohara Inc. (J), 1987, LaSF09-816466, *, *, , , , *, , , , *, , , *, , , *, , 1.811
983, GC05-048435, Ohara Inc. (J), 1987, LaSF010-834372, *, *, , , , *, , , , *, , , *, , , *, , 1.827
984, GC05-048436, Ohara Inc. (J), 1987, LaSF012-803467, *, *, , , , *, , , , *, , , *, , , *, , 1.798
985, GC05-048437, Ohara Inc. (J), 1987, LaSF013-804396, *, *, , , , *, , , , *, , , *, , , *, , 1.798
986, GC05-048438, Ohara Inc. (J), 1987, LaSF014-788474, *, *, , , , *, , , , *, , , *, , , *, , 1.783
987, GC05-048439, Ohara Inc. (J), 1987, LaSF015-804466, *, *, , , , *, , , , *, , , *, , , *, , 1.799
988, GC05-048440, Ohara Inc. (J), 1987, LaSF016-773496, *, *, , , , *, , , , *, , , *, , , *, , 1.768
989, GC05-048441, Ohara Inc. (J), 1987, LaSF017-795453, *, *, , , , *, , , , *, , , *, , , *, , 1.79
990, GC05-048442, Ohara Inc. (J), 1987, LaSF021-850323, *, *, , , , *, , , , *, , , *, , , *, , 1.843
991, GC05-048443, Ohara Inc. (J), 1987, LaSF025-874353, *, *, , , , *, , , , *, , , *, , , *, , 1.867
992, GB10-050934, Handbook of Glass Data, 1985, v. 00B  p. 0323, , 21.0, , , , , , , , , , , , , , , , 2.008
993, GB10-050935, Handbook of Glass Data, 1985, v. 00B  p. 0323, , 29.9, , , , , , , , , , , , , , , , 1.972
994, GB10-050936, Handbook of Glass Data, 1985, v. 00B  p. 0323, , 40.0, , , , , , , , , , , , , , , , 1.949
995, GC30-051219, Schott AG (DE),     , IRG11, , , *, , *, , , , , , , , , , , , , 1.676
996, GC25-051220, Schott AG (DE),     , IRG9, , , , , , , , , , , , , , , , , *, 1.484
997, GC04-051221, Schott AG (DE),     , IRG7, *, , , , , , , , , , , *, , , , , , 1.561
998, GC06-051222, Schott AG (DE),     , IRGN6, *, , *, , *, , , , , , , , , , , , , 1.586
999, GC04-051223, Schott AG (DE), , IRG3, *, , , , , , , , , , , *, *, , , , , 1.837
1000, GC09-051224, Schott AG (DE),     , IRG2, *, , , , , , , , , , , , , , *, , , 1.883
1001, GC01-051459, Corning Inc. (US), 1959, 7905, 100.0, , , , , , , , , , , , , , , , , 1.455
1002, GC01-051469, Corning Inc. (US), 1973, 7957, 100.0, , , , , , , , , , , , , , , , , 1.457
1003, GC01-051470, Corning Inc. (US), 1973, 7958, 100.0, , , , , , , , , , , , , , , , , 1.457
1004, GC09-051471, Corning Inc. (US),     , 7971, 94.64, , , , , , , , , , , , , 5.36, , , , 1.48
1005, GC06-051544, Corning Inc. (US), , 9753, *, , *, , *, , , , , , , , , , , , , 1.602
1006, GC04-051899, Hoya Corp. (J), , FR-1, *, , , , , , , , , , , *, , , , , , 1.796
1007, GC28-051916, Hoya Corp. (J),     , AOT-5, , , , , , , , , , , , , , , , , , 2.085
1008, GC28-051917, Hoya Corp. (J),     , AOT-44B, , , , , , , , , , , , , , , , , , 1.966
1009, GC01-052198, Shin-Etsu Quartz Products (J), 1980, Heralux, 99.96, , , , , , , , , , , , , , , , , 1.456
1010, GC01-052199, Shin-Etsu Quartz Products (J), 1980, Heralux-St, 100.0, , , , , , , , , , , , , , , , , 1.456
1011, GC01-052200, Shin-Etsu Quartz Products (J), 1980, Heralux-WG, 100.0, , , , , , , , , , , , , , , , , 1.456
1012, GC01-052201, Shin-Etsu Quartz Products (J), 1980, M235 M282, 100.0, , , , , , , , , , , , , , , , , 1.456
1013, GC01-052202, Shin-Etsu Quartz Products (J), 1980, Infralux, 100.0, , , , , , , , , , , , , , , , , 1.456
1014, GC01-052203, Shin-Etsu Quartz Products (J), 1980, Herasil 1 2 3, 99.96, , , , , , , , , , , , , , , , , 1.456
1015, GC01-052204, Shin-Etsu Quartz Products (J), 1980, Homosil Ultras, 99.96, , , , , , , , , , , , , , , , , 1.456
1016, GC01-052205, Shin-Etsu Quartz Products (J), 1980, Infrasil 1 2, 100.0, , , , , , , , , , , , , , , , , 1.456
1017, GC01-052206, Shin-Etsu Quartz Products (J), 1980, Herasil 1-TOP, 100.0, , , , , , , , , , , , , , , , , 1.456
1018, GC01-052207, Shin-Etsu Quartz Products (J), 1980, Suprasil, 99.58, , , , , , , , , , , , , , , , , 1.456
1019, GC01-052208, Shin-Etsu Quartz Products (J), 1980, Suprasil 1 2, 100.0, , , , , , , , , , , , , , , , , 1.456
1020, GC01-052209, Shin-Etsu Quartz Products (J), 1980, Suprasil-W, 100.0, , , , , , , , , , , , , , , , , 1.456
1021, GC20-052228, Isuzu Seiko (J), , ISK-150, , , , , , , , , , , , , , , , , *, 1.52
1022, GC20-052229, Isuzu Seiko (J), , ISK-370, , , , , , , , , , , , , , , , , *, 1.525
1023, GC20-052230, Isuzu Seiko (J), , ISK-157, , , , , , , , , , , , , , , , , *, 1.524
1024, GC20-052231, Isuzu Seiko (J), , ISK-166, , , , , , , , , , , , , , , , , *, 1.521
1025, GC20-052232, Isuzu Seiko (J), , ISK-177, , , , , , , , , , , , , , , , , *, 1.526
1026, GC04-052304, Ohara Inc. (J), , SF05, *, , , , , , , *, *, , , *, , , , , , 1.747
1027, GC01-052416, CoorsTek (J), 1980, T-6070, 99.93, , , , , , , , , , , , , , , , , 1.456
1028, GC01-052422, CoorsTek (J), 1980, T-4040, 99.72, , , , , , , , , , , , , , , , , 1.456
1029, GP06-063961, Japanese Patent    Nat. Inst. Mat. Sci. (J), 1987, A138342, 60.0, , 10.0, 30.0, , , , , , , , , , , , , , 1.548
1030, GP06-063962, Japanese Patent    Nat. Inst. Mat. Sci. (J), 1987, A138342, 60.0, , 10.0, 20.0, , , , , , , , , , , , , , 1.625
1031, GP06-063963, Japanese Patent    Nat. Inst. Mat. Sci. (J), 1987, A138342, 60.0, , 10.0, , , 20.0, , , , , , , , , , , , 1.646
1032, GP06-063964, Japanese Patent    Nat. Inst. Mat. Sci. (J), 1987, A138342, 60.0, , 10.0, 10.0, , 10.0, , , , , , , , , , , , 1.628
1033, GP06-063965, Japanese Patent    Nat. Inst. Mat. Sci. (J), 1987, A138342, 60.0, , 10.0, 25.0, , , , , , , , , 5.0, , , , , 1.599
1034, GP06-063966, Japanese Patent    Nat. Inst. Mat. Sci. (J), 1987, A138342, 60.0, , 10.0, 20.0, , , , , , , , , 10.0, , , , , 1.643
1035, GP06-063967, Japanese Patent    Nat. Inst. Mat. Sci. (J), 1987, A138342, 60.0, , 10.0, 15.0, , , , , , , , , 15.0, , , , , 1.685
1036, GP06-063968, Japanese Patent    Nat. Inst. Mat. Sci. (J), 1987, A138342, 60.0, , 10.0, , 20.0, , , , , , , , 10.0, , , , , 1.655
1037, GP06-063969, Japanese Patent    Nat. Inst. Mat. Sci. (J), 1987, A138342, 60.0, , 10.0, , , , , , , , 20.0, , 10.0, , , , , 1.653
1038, GP06-063970, Japanese Patent    Nat. Inst. Mat. Sci. (J), 1987, A138342, 65.0, , 10.0, , , 10.0, , , , , , , 15.0, , , , , 1.674
1039, GP06-063971, Japanese Patent    Nat. Inst. Mat. Sci. (J), 1987, A138342, 13.04, , 21.74, , , 21.74, , , , 10.87, , , 32.61, , , , , 1.691
1040, GP06-063972, Japanese Patent    Nat. Inst. Mat. Sci. (J), 1987, A138342, 55.0, , 10.0, , , 15.0, , , , 5.0, , , 15.0, , , , , 1.706
1041, GP06-063973, Japanese Patent    Nat. Inst. Mat. Sci. (J), 1987, A138342, 60.0, , 10.0, 10.0, , 10.0, , , , , , , 10.0, , , , , 1.651
1042, GP06-063974, Japanese Patent    Nat. Inst. Mat. Sci. (J), 1987, A138342, 60.0, , 10.0, 10.0, , , , , , 5.0, , , 15.0, , , , , 1.69
1043, GP06-063975, Japanese Patent    Nat. Inst. Mat. Sci. (J), 1987, A138342, 60.0, , 10.0, 20.0, , , , , , , , , , , , , , 1.637
1044, GP06-063976, Japanese Patent    Nat. Inst. Mat. Sci. (J), 1987, A138342, 57.14, , 9.52, , , 19.05, , , , 4.76, , , , , , , , 1.658
1045, GC05-066018, Hoya Corp. (J), , FC1-471-673, *, *, *, , , , , , *, , , , , , , , , 1.469
1046, GC05-066019, Hoya Corp. (J), , FC3-465-658, *, *, *, , , , , , *, , , , , , , , , 1.462
1047, GC05-066020, Hoya Corp. (J), , FC5-487-704, *, *, *, , , , , , *, , , , , , , , , 1.485
1048, GC05-066022, Hoya Corp. (J), , FCD10-457-908, , , , , , , , , , , , , , , , , , 1.455
1049, GC05-066023, Hoya Corp. (J), , PC1-504-669, *, *, , , , *, , *, *, , , , , , , , , 1.501
1050, GC05-066024, Hoya Corp. (J), , PC2-518-652, *, *, , , , *, , *, *, , , , , , , , , 1.516
1051, GC05-066025, Hoya Corp. (J), , PC3-525-646, *, *, , , , *, , *, *, , , , , , , , , 1.523
1052, GC05-066026, Hoya Corp. (J), , PCS1-517-697, *, *, *, , , *, , *, *, , , , , , , , , 1.515
1053, GC05-066027, Hoya Corp. (J), , PCD2-569-631, *, *, *, , , *, , *, *, , , , , , , , , 1.566
1054, GC05-066028, Hoya Corp. (J), , PCD3-552-634, *, *, *, , , *, , *, *, , , , , , , , , 1.55
1055, GC05-066029, Hoya Corp. (J), , PCD4-618-634, *, *, *, , , *, , *, *, , , , , , , , , 1.615
1056, GC05-066030, Hoya Corp. (J), , PCD5-617-628, *, *, *, , , *, , *, *, , , , , , , , , 1.614
1057, GC05-066031, Hoya Corp. (J), , PCD53-620-635, *, *, *, , , *, , *, *, , , , , , , , , 1.617
1058, GC05-066032, Hoya Corp. (J), , BSC1-510-634, *, *, , , , *, , *, *, *, , , , , , , , 1.508
1059, GC05-066033, Hoya Corp. (J), , BSC3-498-651, *, *, , , , *, , *, *, *, , , , , , , , 1.496
1060, GC05-066034, Hoya Corp. (J), , BSC4-500-660, *, *, , , , *, , *, *, *, , , , , , , , 1.498
1061, GC05-066035, Hoya Corp. (J), , BSC6-531-621, *, *, , , , *, , *, *, *, , , , , , , , 1.529
1062, GC05-066036, Hoya Corp. (J), , BSC7-517-642, *, *, , , , *, , *, *, *, , , , , , , , 1.514
1063, GC02-066037, Hoya Corp. (J), , BaCL1-526-601, *, *, , , , *, , *, *, *, , , , , , , , 1.524
1064, GC02-066038, Hoya Corp. (J), , BaCL3-518-604, *, *, , , , *, , *, *, *, , , , , , , , 1.516
1065, GC02-066039, Hoya Corp. (J), , C2-516-568, *, , *, , *, , , *, *, , , , , , , , , 1.513
1066, GC02-066040, Hoya Corp. (J), , C3-518-590, *, , *, , *, , , *, *, , , , , , , , , 1.516
1067, GC02-066041, Hoya Corp. (J), , C5-522-595, *, , *, , *, , , *, *, , , , , , , , , 1.52
1068, GC02-066042, Hoya Corp. (J), , C7-511-605, *, , *, , *, , , *, *, , , , , , , , , 1.509
1069, GC02-066043, Hoya Corp. (J),     , C10-501-563, *, , *, , *, , , *, *, , , , , , , , , 1.499
1070, GC02-066044, Hoya Corp. (J),     , C12-523-586, *, , *, , *, , , *, *, , , , , , , , , 1.52
1071, GC02-066045, Hoya Corp. (J), , C40-523-604, *, , *, , *, , , *, *, , , , , , , , , 1.52
1072, GC07-066046, Hoya Corp. (J), , ZnC1-533-581, *, *, , , , , , *, *, *, , , , , , , , 1.53
1073, GC07-066047, Hoya Corp. (J), , ZnC7-508-613, *, *, , , , , , *, *, *, , , , , , , , 1.506
1074, GC03-066048, Hoya Corp. (J), , BaC1-573-575, *, *, *, , , *, , *, *, *, , , , , , , , 1.569
1075, GC03-066049, Hoya Corp. (J), , BaC2-540-597, *, *, *, , , *, , *, *, *, , , , , , , , 1.537
1076, GC03-066050, Hoya Corp. (J), , BaC4-569-560, *, *, *, , , *, , *, *, *, , , , , , , , 1.566
1077, GC03-066051, Hoya Corp. (J),     , BaC5-557-586, *, *, *, , , *, , *, *, *, , , , , , , , 1.554
1078, GC03-066052, Hoya Corp. (J), , BaC6-574-564, *, *, *, , , *, , *, *, *, , , , , , , , 1.571
1079, GC03-066053, Hoya Corp. (J),     , BaCD1-610-567, *, *, *, , , *, , , , *, , , , , , , , 1.607
1080, GC03-066054, Hoya Corp. (J),     , BaCD2-607-567, *, *, *, , , *, , , , *, , , , , , , , 1.604
1081, GC03-066055, Hoya Corp. (J),     , BaCD3-609-589, *, *, *, , , *, , , , *, , , , , , , , 1.606
1082, GC03-066056, Hoya Corp. (J),     , BaCD4-613-586, *, *, *, , , *, , , , *, , , , , , , , 1.61
1083, GC03-066057, Hoya Corp. (J), , BaCD5-589-613, *, *, *, , , *, , , , *, , , , , , , , 1.586
1084, GC03-066058, Hoya Corp. (J),     , BaCD6-614-564, *, *, *, , , *, , , , *, , , , , , , , 1.61
1085, GC03-066059, Hoya Corp. (J),     , BaCD7-607-595, *, *, *, , , *, , , , *, , , , , , , , 1.604
1086, GC03-066060, Hoya Corp. (J), , BaCD8-611-558, *, *, *, , , *, , , , *, , , , , , , , 1.608
1087, GC03-066061, Hoya Corp. (J),     , BaCD9-614-551, *, *, *, , , *, , , , *, , , , , , , , 1.611
1088, GC03-066062, Hoya Corp. (J),     , BaCD10-623-569, *, *, *, , , *, , , , *, , , , , , , , 1.619
1089, GC03-066063, Hoya Corp. (J),     , BaCD11-564-608, *, *, *, , , *, , , , *, , , , , , , , 1.561
1090, GC03-066064, Hoya Corp. (J), , BaCD12-583-595, *, *, *, , , *, , , , *, , , , , , , , 1.58
1091, GC03-066065, Hoya Corp. (J), , BaCD13-592-583, *, *, *, , , *, , , , *, , , , , , , , 1.589
1092, GC03-066066, Hoya Corp. (J),     , BaCD14-603-607, *, *, *, , , *, , , , *, , , , , , , , 1.6
1093, GC03-066067, Hoya Corp. (J),     , BaCD15-623-581, *, *, *, , , *, , , , *, , , , , , , , 1.62
1094, GC03-066068, Hoya Corp. (J), , BaCD16-620-603, *, *, *, , , *, , , , *, , , , , , , , 1.617
1095, GC03-066069, Hoya Corp. (J),     , BaCD18-639-555, *, *, *, , , *, , , , *, , , , , , , , 1.635
1096, GC03-066070, Hoya Corp. (J), , BaCD50-607-550, *, *, *, , , *, , , , *, , , , , , , , 1.604
1097, GC03-066071, Hoya Corp. (J),     , BaCED1-617-539, *, *, *, , , *, , , , *, , *, , , , , , 1.614
1098, GC03-066072, Hoya Corp. (J),     , BaCED2-622-531, *, *, *, , , *, , , , *, , *, , , , , , 1.619
1099, GC03-066073, Hoya Corp. (J),     , BaCED3-615-512, *, *, *, , , *, , , , *, , *, , , , , , 1.611
1100, GC03-066074, Hoya Corp. (J),     , BaCED4-618-552, *, *, *, , , *, , , , *, , *, , , , , , 1.614
1101, GC03-066075, Hoya Corp. (J), , BaCED5-658-509, *, *, *, , , *, , , , *, , *, , , , , , 1.655
1102, GC03-066076, Hoya Corp. (J),     , BaCED9-620-498, *, *, *, , , *, , , , *, , *, , , , , , 1.616
1103, GC03-066077, Hoya Corp. (J), , BaCED20-649530, *, *, *, , , *, , , , *, , *, , , , , , 1.645
1104, GC05-066088, Hoya Corp. (J),     , LaC6-643-580, *, *, , , *, , , , , , , , *, , , *, , 1.639
1105, GC05-066089, Hoya Corp. (J),     , LaC7-652-584, *, *, , , *, , , , , , , , *, , , *, , 1.648
1106, GC05-066090, Hoya Corp. (J),     , LaC8-713-539, *, *, , , *, , , , , , , , *, , , *, , 1.709
1107, GC05-066091, Hoya Corp. (J),     , LaC9-691-547, *, *, , , *, , , , , , , , *, , , *, , 1.687
1108, GC05-066092, Hoya Corp. (J),     , LaC10-720-503, *, *, , , *, , , , , , , , *, , , *, , 1.716
1109, GC05-066093, Hoya Corp. (J), , LaC11-658-573, *, *, , , *, , , , , , , , *, , , *, , 1.655
1110, GC05-066094, Hoya Corp. (J),     , LaC12-678-555, *, *, , , *, , , , , , , , *, , , *, , 1.674
