Repository: franck-pigeonneau/glassoptics

# Description of the repository

This python module has been developed to determine the glass optic properties. Data sets are extracted from Interglad V8 and SciGlass databases. Artificial Neural Networks are fitted using keras library.

## `glassdata.py`

`glassdata.py` file defines the GlassData class. It gathers various functions to
clean datasets and manages data for the training stage. It is composed by the
following variables

-   `oxide`: Array of string
    Names of the oxides of the glass composition.
-   `nameproperty`: String
    Name of the property of the glasses.
-   `nsample`: Integer
    Number of the glass.
-   `noxide`: Integer

File: DataSet/nFInterglad.csv (part 3 of 9)
Search Condition
715, GC05-044865, Schott AG (DE), 1981, BK10-498670, *, *, , , , *, , *, *, *, , , , , , , , 1.503
716, GC02-044866, Schott AG (DE), 1981, BaLK1-526600, *, *, , , , *, , *, *, *, , , , , , , , 1.533
717, GC02-044867, Schott AG (DE), 1981, BaLKn3-518602, *, *, , , , *, , *, *, *, , , , , , , , 1.524
718, GC02-044868, Schott AG (DE), 1981, K3-518590, *, , *, , *, , , *, *, , , , , , , , , 1.524
719, GC02-044869, Schott AG (DE), 1981, K4-519574, *, , *, , *, , , *, *, , , , , , , , , 1.525
720, GC02-044870, Schott AG (DE), 1981, K5-522595, *, , *, , *, , , *, *, , , , , , , , , 1.529
721, GC02-044871, Schott AG (DE), 1981, K7-511604, *, , *, , *, , , *, *, , , , , , , , , 1.517
722, GC05-044872, Schott AG (DE), 1981, FK1-471673, *, *, *, , , , , , *, , , , , , , , , 1.476
723, GC05-044873, Schott AG (DE), 1981, FK3-465658, *, *, *, , , , , , *, , , , , , , , , 1.469
724, GC05-044874, Schott AG (DE), 1981, FK5-487704, *, *, *, , , , , , *, , , , , , , , , 1.492
725, GC05-044875, Schott AG (DE), 1981, FK51-487845, *, *, *, , , , , , *, , , , , , , , , 1.491
726, GC05-044876, Schott AG (DE), 1981, FK52-486818, *, *, *, , , , , , *, , , , , , , , , 1.49
727, GC05-044877, Schott AG (DE), 1981, FK54-437907, *, *, *, , , , , , *, , , , , , , , , 1.44
728, GC05-044878, Schott AG (DE), 1981, PK1-504669, *, *, , , , *, , *, *, , , , , , , , , 1.509
729, GC05-044879, Schott AG (DE), 1981, PK2-518651, *, *, , , , *, , *, *, , , , , , , , , 1.524
730, GC05-044880, Schott AG (DE), 1981, PK3-525647, *, *, , , , *, , *, *, , , , , , , , , 1.531
731, GC05-044881, Schott AG (DE), 1981, PK50-521697, *, *, , , , *, , *, *, , , , , , , , , 1.526
732, GC05-044882, Schott AG (DE), 1981, PK51-529770, *, *, , , , *, , *, *, , , , , , , , , 1.533
733, GJ30-045874, J. Non-Crystalline Solids, 1976, v. 022  p. 0125, , , 20.0, , , , , , 40.0, , , , , , , , , 1.74
734, GJ30-045879, J. Non-Crystalline Solids, 1976, v. 022  p. 0125, , , 30.0, , , , , , 35.0, , , , , , , , , 1.74
735, GJ30-045880, J. Non-Crystalline Solids, 1976, v. 022  p. 0125, , , 14.29, , , 28.57, , , , , , , , 57.14, , , , 2.045
736, GJ30-045881, J. Non-Crystalline Solids, 1976, v. 022  p. 0125, , , 14.29, , , 28.57, , , , , , , , 38.29, , 18.86, , 1.99
737, GJ30-045882, J. Non-Crystalline Solids, 1976, v. 022  p. 0125, , , 20.69, , , 10.31, , 7.75, 7.75, , , , , 16.4, , 4.3, , 1.928
738, GJ10-047082, J. Ceramic Soc. Japan, 1981, v. 089  p. 0216, , 69.0, , , , 30.5, , , , , , , , , , , , 1.627
739, GJ10-047083, J. Ceramic Soc. Japan, 1981, v. 089  p. 0216, , 69.0, , , , 30.0, , , , , , , , , , , , 1.633
740, GJ10-047084, J. Ceramic Soc. Japan, 1981, v. 089  p. 0216, , 67.0, , , , 30.0, , , , , , , , , , , , 1.652
741, GJ10-047085, J. Ceramic Soc. Japan, 1981, v. 089  p. 0216, , 65.0, , , , 30.0, , , , , , , , , , , , 1.676
742, GJ10-047086, J. Ceramic Soc. Japan, 1981, v. 089  p. 0216, , 60.0, , , , 30.0, , , , , , , , , , , , 1.718
743, GJ10-047087, J. Ceramic Soc. Japan, 1981, v. 089  p. 0216, , 55.0, , , , 30.0, , , , , , , , , , , , 1.792
744, GJ10-047090, J. Ceramic Soc. Japan, 1981, v. 089  p. 0216, 5.0, 45.0, , , , 45.0, , , , , , , , , , , , 1.684
745, GJ10-047091, J. Ceramic Soc. Japan, 1981, v. 089  p. 0216, , 25.0, , , , 30.0, , , , , , , , , 40.0, , , 1.8
746, GJ10-047126, J. Ceramic Soc. Japan, 1981, v. 089  p. 0352, , 50.0, , , , 40.0, , , , , , , , 10.0, , , , 1.693
747, GJ10-047127, J. Ceramic Soc. Japan, 1981, v. 089  p. 0352, , 55.0, , , , 40.0, , , , , , , , 5.0, , , , 1.671
748, GJ10-047128, J. Ceramic Soc. Japan, 1981, v. 089  p. 0352, , 45.0, , , , 40.0, , , , , , , , 15.0, , , , 1.739
749, GJ10-047129, J. Ceramic Soc. Japan, 1981, v. 089  p. 0352, , 40.0, , , , 40.0, , , , , , , , 20.0, , , , 1.742
750, GJ10-047130, J. Ceramic Soc. Japan, 1981, v. 089  p. 0352, , 30.0, , , , 40.0, , , , , , , , 30.0, , , , 1.865
751, GJ10-047131, J. Ceramic Soc. Japan, 1981, v. 089  p. 0352, , 25.0, , , , 30.0, , , , , , , , 5.0, 40.0, , , 1.738
752, GJ10-047132, J. Ceramic Soc. Japan, 1981, v. 089  p. 0352, , 20.0, , , , 30.0, , , , , , , , 10.0, 40.0, , , 1.776
753, GJ10-047133, J. Ceramic Soc. Japan, 1981, v. 089  p. 0352, , 10.0, , , , 30.0, , , , , , , , 20.0, 40.0, , , 1.856
754, GJ10-047228, J. Ceramic Soc. Japan, 1981, v. 089  p. 0564, , 50.0, , , , 40.0, , , , , , , , 10.0, , , , 1.693
755, GJ10-047229, J. Ceramic Soc. Japan, 1981, v. 089  p. 0564, , 60.0, , , , 30.0, , , , , , , , , , , , 1.718
756, GJ10-047230, J. Ceramic Soc. Japan, 1981, v. 089  p. 0564, , 68.0, , , , , , , , , , 32.0, , , , , , 1.746
757, GJ10-047231, J. Ceramic Soc. Japan, 1981, v. 089  p. 0564, , 71.25, , , , 4.75, , , , , , 5.0, 19.0, , , , , 1.694
758, GJ10-047232, J. Ceramic Soc. Japan, 1981, v. 089  p. 0564, , 60.0, , , , 4.0, , , , , , 20.0, 16.0, , , , , 1.745
759, GJ10-047233, J. Ceramic Soc. Japan, 1981, v. 089  p. 0564, , 63.75, , , , 4.25, , , , , , 15.0, 17.0, , , , , 1.736
760, GJ10-047234, J. Ceramic Soc. Japan, 1981, v. 089  p. 0564, , 67.5, , , , 4.5, , , , , , 10.0, 18.0, , , , , 1.716
761, GJ10-047235, J. Ceramic Soc. Japan, 1981, v. 089  p. 0564, , 30.0, , , , 22.0, , , , , , 38.0, 10.0, , , , , 1.891
762, GJ10-047236, J. Ceramic Soc. Japan, 1981, v. 089  p. 0564, , 75.0, , , , 5.0, , , , , , , 20.0, , , , , 1.686
763, GJ10-047237, J. Ceramic Soc. Japan, 1981, v. 089  p. 0564, , 55.0, , , , 35.0, , , , , , , 10.0, , , , , 1.684
764, GJ10-047238, J. Ceramic Soc. Japan, 1981, v. 089  p. 0564, , 80.0, , , , 10.0, , , , , , , 10.0, , , , , 1.667
765, GJ10-047239, J. Ceramic Soc. Japan, 1981, v. 089  p. 0564, , 75.0, , , , 20.0, , , , , , , 5.0, , , , , 1.61
766, GC05-048207, Ohara Inc. (J), 1987, FK1-471674, *, *, *, , , , , , *, , , , , , , , , 1.476
767, GC05-048208, Ohara Inc. (J), 1987, FK3-465659, *, *, *, , , , , , *, , , , , , , , , 1.469
768, GC05-048209, Ohara Inc. (J), 1987, FK5-487702, *, *, *, , , , , , *, , , , , , , , , 1.492
769, GC05-048210, Ohara Inc. (J), 1987, FK01-497816, *, *, *, , , , , , *, , , , , , , , , 1.501
770, GC05-048211, Ohara Inc. (J), 1987, FK02-456903, *, *, *, , , , , , *, , , , , , , , , 1.46
771, GC05-048212, Ohara Inc. (J), 1987, PK1-504668, *, *, , , , *, , *, *, , , , , , , , , 1.509
772, GC05-048213, Ohara Inc. (J), 1987, PK2-518650, *, *, , , , *, , *, *, , , , , , , , , 1.524
773, GC05-048214, Ohara Inc. (J), 1987, PK3-525646, *, *, , , , *, , *, *, , , , , , , , , 1.531
774, GC05-048215, Ohara Inc. (J), 1987, PSK1-548628, *, *, *, , , *, , *, *, , , , , , , , , 1.554
775, GC05-048216, Ohara Inc. (J), 1987, PSK2-569632, *, *, *, , , *, , *, *, , , , , , , , , 1.575
776, GC05-048217, Ohara Inc. (J), 1987, PSK3-552638, *, *, *, , , *, , *, *, , , , , , , , , 1.558
777, GC05-048218, Ohara Inc. (J), 1987, PSK01-617628, *, *, *, , , *, , *, *, , , , , , , , , 1.624
778, GC05-048219, Ohara Inc. (J), 1987, PSK02-618634, *, *, *, , , *, , *, *, , , , , , , , , 1.625
779, GC05-048220, Ohara Inc. (J), 1987, PSK03-603655, *, *, *, , , *, , *, *, , , , , , , , , 1.609
780, GC05-048221, Ohara Inc. (J), 1987, BK1-510636, *, *, , , , *, , *, *, *, , , , , , , , 1.516
781, GC05-048222, Ohara Inc. (J), 1987, BK3-498650, *, *, , , , *, , *, *, *, , , , , , , , 1.504
782, GC05-048223, Ohara Inc. (J), 1987, BK4-500660, *, *, , , , *, , *, *, *, , , , , , , , 1.506
783, GC05-048224, Ohara Inc. (J), 1987, BK6-531625, *, *, , , , *, , *, *, *, , , , , , , , 1.537
784, GC05-048225, Ohara Inc. (J), 1987, BK7-516642, *, *, , , , *, , *, *, *, , , , , , , , 1.522
785, GC05-048226, Ohara Inc. (J), 1987, BK10-498668, *, *, , , , *, , *, *, *, , , , , , , , 1.503
786, GC05-048227, Ohara Inc. (J), 1987, BK12-519645, *, *, , , , *, , *, *, *, , , , , , , , 1.524
787, GC02-048228, Ohara Inc. (J), 1987, BaLK1-526600, *, *, , , , *, , *, *, *, , , , , , , , 1.533
788, GC02-048229, Ohara Inc. (J), 1987, BaLK3-518603, *, *, , , , *, , *, *, *, , , , , , , , 1.524
789, GC02-048230, Ohara Inc. (J), 1987, K1-510621, *, , *, , *, , , *, *, , , , , , , , , 1.515
790, GC02-048231, Ohara Inc. (J), 1987, K2-516568, *, , *, , *, , , *, *, , , , , , , , , 1.522
791, GC02-048232, Ohara Inc. (J), 1987, K3-518590, *, , *, , *, , , *, *, , , , , , , , , 1.524
792, GC02-048233, Ohara Inc. (J), 1987, K5-522598, *, , *, , *, , , *, *, , , , , , , , , 1.529
793, GC02-048234, Ohara Inc. (J), 1987, K7-511605, *, , *, , *, , , *, *, , , , , , , , , 1.517
794, GC02-048235, Ohara Inc. (J), 1987, K10-501564, *, , *, , *, , , *, *, , , , , , , , , 1.508
795, GC02-048236, Ohara Inc. (J), 1987, K50-523600, *, , *, , *, , , *, *, , , , , , , , , 1.529
796, GC02-048237, Ohara Inc. (J), 1987, K01-523585, *, , *, , *, , , *, *, , , , , , , , , 1.529
797, GC07-048238, Ohara Inc. (J), 1987, ZK1-533580, *, *, , , , , , *, *, *, , , , , , , , 1.54
798, GC07-048239, Ohara Inc. (J), 1987, ZK4-512581, *, *, , , , , , *, *, *, , , , , , , , 1.518
799, GC07-048240, Ohara Inc. (J), 1987, ZK5-534555, *, *, , , , , , *, *, *, , , , , , , , 1.54
800, GC07-048241, Ohara Inc. (J), 1987, ZK7-508608, *, *, , , , , , *, *, *, , , , , , , , 1.514
801, GC03-048242, Ohara Inc. (J), 1987, BaK1-573578, *, *, *, , , *, , *, *, *, , , , , , , , 1.579
802, GC03-048243, Ohara Inc. (J), 1987, BaK2-540595, *, *, *, , , *, , *, *, *, , , , , , , , 1.546
803, GC03-048244, Ohara Inc. (J), 1987, BaK4-569563, *, *, *, , , *, , *, *, *, , , , , , , , 1.576
804, GC03-048245, Ohara Inc. (J), 1987, BaK5-557587, *, *, *, , , *, , *, *, *, , , , , , , , 1.563
805, GC03-048246, Ohara Inc. (J), 1987, BaK6-574565, *, *, *, , , *, , *, *, *, , , , , , , , 1.582
806, GC03-048247, Ohara Inc. (J), 1987, SK1-610565, *, *, *, , , *, , , , *, , , , , , , , 1.618
807, GC03-048248, Ohara Inc. (J), 1987, SK2-607568, *, *, *, , , *, , , , *, , , , , , , , 1.615
808, GC03-048249, Ohara Inc. (J), 1987, SK3-609590, *, *, *, , , *, , , , *, , , , , , , , 1.616
809, GC03-048250, Ohara Inc. (J), 1987, SK4-613588, *, *, *, , , *, , , , *, , , , , , , , 1.62
810, GC03-048251, Ohara Inc. (J), 1987, SK5-589612, *, *, *, , , *, , , , *, , , , , , , , 1.596
811, GC03-048252, Ohara Inc. (J), 1987, SK6-614564, *, *, *, , , *, , , , *, , , , , , , , 1.621
812, GC03-048253, Ohara Inc. (J), 1987, SK7-607594, *, *, *, , , *, , , , *, , , , , , , , 1.614
813, GC03-048254, Ohara Inc. (J), 1987, SK8-611559, *, *, *, , , *, , , , *, , , , , , , , 1.619
814, GC03-048255, Ohara Inc. (J), 1987, SK9-614550, *, *, *, , , *, , , , *, , , , , , , , 1.622
815, GC03-048256, Ohara Inc. (J), 1987, SK10-623571, *, *, *, , , *, , , , *, , , , , , , , 1.63
816, GC03-048257, Ohara Inc. (J), 1987, SK11-564607, *, *, *, , , *, , , , *, , , , , , , , 1.57
817, GC03-048258, Ohara Inc. (J), 1987, SK12-583594, *, *, *, , , *, , , , *, , , , , , , , 1.59
818, GC03-048259, Ohara Inc. (J), 1987, SK14-603607, *, *, *, , , *, , , , *, , , , , , , , 1.61
819, GC03-048260, Ohara Inc. (J), 1987, SK15-623582, *, *, *, , , *, , , , *, , , , , , , , 1.63
820, GC03-048261, Ohara Inc. (J), 1987, SK16-620603, *, *, *, , , *, , , , *, , , , , , , , 1.628
821, GC03-048262, Ohara Inc. (J), 1987, SK16C-620603, *, *, *, , , *, , , , *, , , , , , , , 1.628
822, GC03-048263, Ohara Inc. (J), 1987, SK18-639554, *, *, *, , , *, , , , *, , , , , , , , 1.647
823, GC03-048264, Ohara Inc. (J), 1987, SK19-613574, *, *, *, , , *, , , , *, , , , , , , , 1.621
824, GC03-048265, Ohara Inc. (J), 1987, SK20-560612, *, *, *, , , *, , , , *, , , , , , , , 1.566
825, GC04-048266, Ohara Inc. (J), 1987, KF1-540510, *, , , , , , , *, , *, , *, , , , , , 1.548
826, GC04-048267, Ohara Inc. (J), 1987, KF2-526512, *, , , , , , , *, , *, , *, , , , , , 1.534
827, GC04-048268, Ohara Inc. (J), 1987, KF3-515547, *, , , , , , , *, , *, , *, , , , , , 1.521
828, GC04-048269, Ohara Inc. (J), 1987, KF4-534516, *, , , , , , , *, , *, , *, , , , , , 1.541
829, GC04-048270, Ohara Inc. (J), 1987, KF5-523508, *, , , , , , , *, , *, , *, , , , , , 1.53
830, GC04-048271, Ohara Inc. (J), 1987, KF6-517524, *, , , , , , , *, , *, , *, , , , , , 1.524
831, GC04-048272, Ohara Inc. (J), 1987, KF8-511510, *, , , , , , , *, , *, , *, , , , , , 1.518
832, GC04-048273, Ohara Inc. (J), 1987, BaLF2-571508, *, , , , , *, , *, *, *, , *, , , , , , 1.579
833, GC04-048274, Ohara Inc. (J), 1987, BaLF3-571530, *, , , , , *, , *, *, *, , *, , , , , , 1.579
834, GC04-048275, Ohara Inc. (J), 1987, BaLF4-580537, *, , , , , *, , *, *, *, , *, , , , , , 1.587
835, GC04-048276, Ohara Inc. (J), 1987, BaLF5-547536, *, , , , , *, , *, *, *, , *, , , , , , 1.555
836, GC04-048277, Ohara Inc. (J), 1987, BaLF6-589532, *, , , , , *, , *, *, *, , *, , , , , , 1.597
837, GC04-048278, Ohara Inc. (J), 1987, BaLF7-589512, *, , , , , *, , *, *, *, , *, , , , , , 1.597
838, GC03-048279, Ohara Inc. (J), 1987, SSK1-617540, *, *, *, , , *, , , , *, , *, , , , , , 1.625
839, GC03-048280, Ohara Inc. (J), 1987, SSK2-622532, *, *, *, , , *, , , , *, , *, , , , , , 1.63
840, GC03-048281, Ohara Inc. (J), 1987, SSK3-615512, *, *, *, , , *, , , , *, , *, , , , , , 1.623
841, GC03-048282, Ohara Inc. (J), 1987, SSK4-618551, *, *, *, , , *, , , , *, , *, , , , , , 1.625
842, GC03-048283, Ohara Inc. (J), 1987, SSK5-658509, *, *, *, , , *, , , , *, , *, , , , , , 1.667
843, GC03-048284, Ohara Inc. (J), 1987, SSK8-618498, *, *, *, , , *, , , , *, , *, , , , , , 1.626
844, GC03-048285, Ohara Inc. (J), 1987, SSK9-620496, *, *, *, , , *, , , , *, , *, , , , , , 1.629
845, GC03-048286, Ohara Inc. (J), 1987, SSK01-649530, *, *, *, , , *, , , , *, , *, , , , , , 1.657
846, GC04-048287, Ohara Inc. (J), 1987, LLF1-548458, *, , , , , , , *, *, , , *, , , , , , 1.557
847, GC04-048288, Ohara Inc. (J), 1987, LLF2-541472, *, , , , , , , *, *, , , *, , , , , , 1.549
848, GC04-048289, Ohara Inc. (J), 1987, LLF3-560470, *, , , , , , , *, *, , , *, , , , , , 1.568
849, GC04-048290, Ohara Inc. (J), 1987, LLF4-561452, *, , , , , , , *, *, , , *, , , , , , 1.57
850, GC04-048291, Ohara Inc. (J), 1987, LLF6-532489, *, , , , , , , *, *, , , *, , , , , , 1.539
851, GC04-048292, Ohara Inc. (J), 1987, LLF7-549456, *, , , , , , , *, *, , , *, , , , , , 1.557
852, GC04-048293, Ohara Inc. (J), 1987, LLF8-533459, *, , , , , , , *, *, , , *, , , , , , 1.541
853, GC04-048294, Ohara Inc. (J), 1987, BaF1-557486, *, , , , , *, , *, *, , , *, , , , , , 1.565
854, GC04-048295, Ohara Inc. (J), 1987, BaF2-570493, *, , , , , *, , *, *, , , *, , , , , , 1.578
855, GC04-048296, Ohara Inc. (J), 1987, BaF3-583464, *, , , , , *, , *, *, , , *, , , , , , 1.591
856, GC04-048297, Ohara Inc. (J), 1987, BaF4-606437, *, , , , , *, , *, *, , , *, , , , , , 1.615
857, GC04-048298, Ohara Inc. (J), 1987, BaF5-607492, *, , , , , *, , *, *, , , *, , , , , , 1.616
858, GC04-048299, Ohara Inc. (J), 1987, BaF6-589486, *, , , , , *, , *, *, , , *, , , , , , 1.598
859, GC04-048300, Ohara Inc. (J), 1987, BaF8-624471, *, , , , , *, , *, *, , , *, , , , , , 1.633
860, GC04-048301, Ohara Inc. (J), 1987, BaF9-643479, *, , , , , *, , *, *, , , *, , , , , , 1.653
861, GC04-048302, Ohara Inc. (J), 1987, BaF10-670473, *, , , , , *, , *, *, , , *, , , , , , 1.68
862, GC04-048303, Ohara Inc. (J), 1987, BaF11-667483, *, , , , , *, , *, *, , , *, , , , , , 1.676
863, GC04-048304, Ohara Inc. (J), 1987, BaF12-639449, *, , , , , *, , *, *, , , *, , , , , , 1.649
864, GC04-048305, Ohara Inc. (J), 1987, BaF13-669450, *, , , , , *, , *, *, , , *, , , , , , 1.679
865, GC04-048306, Ohara Inc. (J), 1987, BaF01-683447, *, , , , , *, , *, *, , , *, , , , , , 1.693
866, GC04-048307, Ohara Inc. (J), 1987, BaF03-686440, *, , , , , *, , *, *, , , *, , , , , , 1.697
867, GC04-048308, Ohara Inc. (J), 1987, BaF04-695422, *, , , , , *, , *, *, , , *, , , , , , 1.707
868, GC04-048309, Ohara Inc. (J), 1987, LF1-573426, *, , , , , , , *, *, , , *, , , , , , 1.583
869, GC04-048310, Ohara Inc. (J), 1987, LF2-589411, *, , , , , , , *, *, , , *, , , , , , 1.599
870, GC04-048311, Ohara Inc. (J), 1987, LF3-582421, *, , , , , , , *, *, , , *, , , , , , 1.592
871, GC04-048312, Ohara Inc. (J), 1987, LF4-578415, *, , , , , , , *, *, , , *, , , , , , 1.588
872, GC04-048313, Ohara Inc. (J), 1987, LF5-581408, *, , , , , , , *, *, , , *, , , , , , 1.591
873, GC04-048314, Ohara Inc. (J), 1987, LF6-567428, *, , , , , , , *, *, , , *, , , , , , 1.577
874, GC04-048315, Ohara Inc. (J), 1987, LF7-575415, *, , , , , , , *, *, , , *, , , , , , 1.585
875, GC04-048316, Ohara Inc. (J), 1987, LF8-564438, *, , , , , , , *, *, , , *, , , , , , 1.574
876, GC04-048317, Ohara Inc. (J), 1987, F1-626357, *, , , , , , , *, *, , , *, , , , , , 1.638
877, GC04-048318, Ohara Inc. (J), 1987, F2-620363, *, , , , , , , *, *, , , *, , , , , , 1.632
878, GC04-048319, Ohara Inc. (J), 1987, F3-613370, *, , , , , , , *, *, , , *, , , , , , 1.625
879, GC04-048320, Ohara Inc. (J), 1987, F4-617366, *, , , , , , , *, *, , , *, , , , , , 1.628
880, GC04-048321, Ohara Inc. (J), 1987, F5-603380, *, , , , , , , *, *, , , *, , , , , , 1.615
881, GC04-048322, Ohara Inc. (J), 1987, F6-636354, *, , , , , , , *, *, , , *, , , , , , 1.649
882, GC04-048323, Ohara Inc. (J), 1987, F8-596392, *, , , , , , , *, *, , , *, , , , , , 1.606
883, GC04-048324, Ohara Inc. (J), 1987, F9-620381, *, , , , , , , *, *, , , *, , , , , , 1.632
884, GC04-048325, Ohara Inc. (J), 1987, F10-624365, *, , , , , , , *, *, , , *, , , , , , 1.636
885, GC04-048326, Ohara Inc. (J), 1987, F11-621359, *, , , , , , , *, *, , , *, , , , , , 1.633
886, GC04-048327, Ohara Inc. (J), 1987, F16-593353, *, , , , , , , *, *, , , *, , , , , , 1.605
887, GC04-048328, Ohara Inc. (J), 1987, BaSF1-626392, *, , , , , *, , *, *, *, , *, , , , , , 1.637
888, GC04-048329, Ohara Inc. (J), 1987, BaSF2-664358, *, , , , , *, , *, *, *, , *, , , , , , 1.678
889, GC04-048330, Ohara Inc. (J), 1987, BaSF3-607403, *, , , , , *, , *, *, *, , *, , , , , , 1.618
890, GC04-048331, Ohara Inc. (J), 1987, BaSF4-651383, *, , , , , *, , *, *, *, , *, , , , , , 1.663
891, GC04-048332, Ohara Inc. (J), 1987, BaSF5-603423, *, , , , , *, , *, *, *, , *, , , , , , 1.613
892, GC04-048333, Ohara Inc. (J), 1987, BaSF6-668419, *, , , , , *, , *, *, *, , *, , , , , , 1.679
893, GC04-048334, Ohara Inc. (J), 1987, BaSF7-702412, *, , , , , *, , *, *, *, , *, , , , , , 1.714
894, GC04-048335, Ohara Inc. (J), 1987, BaSF8-723380, *, , , , , *, , *, *, *, , *, , , , , , 1.737
895, GC04-048336, Ohara Inc. (J), 1987, BaSF10-650394, *, , , , , *, , *, *, *, , *, , , , , , 1.662
896, GC04-048337, Ohara Inc. (J), 1987, BaSF12-670393, *, , , , , *, , *, *, *, , *, , , , , , 1.682
897, GC04-048338, Ohara Inc. (J), 1987, BaSF01-702401, *, , , , , *, , *, *, *, , *, , , , , , 1.714
898, GC04-048339, Ohara Inc. (J), 1987, BaSF07-702412, *, , , , , *, , *, *, *, , *, , , , , , 1.714
899, GC04-048340, Ohara Inc. (J), 1987, BaSF08-723380, *, , , , , *, , *, *, *, , *, , , , , , 1.737
900, GC04-048341, Ohara Inc. (J), 1987, SF1-717295, *, , , , , , , *, *, , , *, , , , , , 1.735
901, GC04-048342, Ohara Inc. (J), 1987, SF2-648338, *, , , , , , , *, *, , , *, , , , , , 1.661
902, GC04-048343, Ohara Inc. (J), 1987, SF3-740283, *, , , , , , , *, *, , , *, , , , , , 1.759
903, GC04-048344, Ohara Inc. (J), 1987, SF4-755275, *, , , , , , , *, *, , , *, , , , , , 1.775
904, GC04-048345, Ohara Inc. (J), 1987, SF5-673321, *, , , , , , , *, *, , , *, , , , , , 1.688
905, GC04-048346, Ohara Inc. (J), 1987, SF6-805254, *, , , , , , , *, *, , , *, , , , , , 1.828
906, GC04-048347, Ohara Inc. (J), 1987, SF7-640345, *, , , , , , , *, *, , , *, , , , , , 1.653
907, GC04-048348, Ohara Inc. (J), 1987, SF8-689311, *, , , , , , , *, *, , , *, , , , , , 1.705
908, GC04-048349, Ohara Inc. (J), 1987, SF9-654336, *, , , , , , , *, *, , , *, , , , , , 1.668
909, GC04-048350, Ohara Inc. (J), 1987, SF10-728285, *, , , , , , , *, *, , , *, , , , , , 1.746
910, GC04-048351, Ohara Inc. (J), 1987, SF11-785257, *, , , , , , , *, *, , , *, , , , , , 1.806
911, GC04-048352, Ohara Inc. (J), 1987, SF12-648338, *, , , , , , , *, *, , , *, , , , , , 1.662
912, GC04-048353, Ohara Inc. (J), 1987, SF13-741278, *, , , , , , , *, *, , , *, , , , , , 1.76
913, GC04-048354, Ohara Inc. (J), 1987, SF14-762266, *, , , , , , , *, *, , , *, , , , , , 1.782
914, GC04-048355, Ohara Inc. (J), 1987, SF15-699301, *, , , , , , , *, *, , , *, , , , , , 1.715
915, GC04-048356, Ohara Inc. (J), 1987, SF18-722292, *, , , , , , , *, *, , , *, , , , , , 1.739
916, GC04-048357, Ohara Inc. (J), 1987, SF19-667331, *, , , , , , , *, *, , , *, , , , , , 1.681
917, GC04-048358, Ohara Inc. (J), 1987, SF01-720293, *, , , , , , , *, *, , , *, , , , , , 1.738
918, GC04-048359, Ohara Inc. (J), 1987, SF03-847239, *, , , , , , , *, *, , , *, , , , , , 1.872
919, GC04-048360, Ohara Inc. (J), 1987, SF04-751277, *, , , , , , , *, *, , , *, , , , , , 1.77
920, GC04-048361, Ohara Inc. (J), 1987, SFL6-805254, *, , , , , , , *, *, , , *, , , , , , 1.828
921, GC04-048362, Ohara Inc. (J), 1987, SFL11-785257, *, , , , , , , *, *, , , *, , , , , , 1.807
922, GC04-048363, Ohara Inc. (J), 1987, SFL14-762265, *, , , , , , , *, *, , , *, , , , , , 1.782
923, GC04-048364, Ohara Inc. (J), 1987, SFL03-847238, *, , , , , , , *, *, , , *, , , , , , 1.872
924, GC05-048365, Ohara Inc. (J), 1987, KzF2-529517, *, *, *, , , , , , *, *, , , , , , , , 1.537
925, GC05-048366, Ohara Inc. (J), 1987, KzF4-570481, *, *, *, , , , , , *, *, , , , , , , , 1.579
926, GC05-048367, Ohara Inc. (J), 1987, KzF5-521526, *, *, *, , , , , , *, *, , , , , , , , 1.528
927, GC05-048368, Ohara Inc. (J), 1987, KzF6-527511, *, *, *, , , , , , *, *, , , , , , , , 1.534
928, GC05-048369, Ohara Inc. (J), 1987, PKS1-517696, *, *, *, , , *, , *, *, , , , , , , , , 1.522
929, GC10-048370, Ohara Inc. (J), 1987, KzFS4-613438, , *, *, , , , , , , , , *, , , , , , 1.623
930, GC10-048371, Ohara Inc. (J), 1987, KzFS5-654397, , *, *, , , , , , , , , *, , , , , , 1.666
931, GC10-048372, Ohara Inc. (J), 1987, KzFS8-720347, , *, *, , , , , , , , , *, , , , , , 1.735
932, GC10-048373, Ohara Inc. (J), 1987, KzFS35-645408, , *, *, , , , , , , , , *, , , , , , 1.656
933, GC10-048374, Ohara Inc. (J), 1987, KzFS40-677375, , *, *, , , , , , , , , *, , , , , , 1.689
934, GC10-048375, Ohara Inc. (J), 1987, KzFS45-719335, , *, *, , , , , , , , , *, , , , , , 1.734
935, GC10-048376, Ohara Inc. (J), 1987, KzFS50-740317, , *, *, , , , , , , , , *, , , , , , 1.757
936, GC10-048377, Ohara Inc. (J), 1987, KzFS01-613442, , *, *, , , , , , , , , *, , , , , , 1.623
937, GC04-048378, Ohara Inc. (J), 1987, SFS1-923209, *, , , , , , , *, *, , , *, , , , , , 1.955
938, GC04-048379, Ohara Inc. (J), 1987, SFS3-785262, *, , , , , , , *, *, , , *, , , , , , 1.806
939, GC04-048380, Ohara Inc. (J), 1987, SFS5-762271, *, , , , , , , *, *, , , *, , , , , , 1.782
940, GC04-048381, Ohara Inc. (J), 1987, SFS01-923213, *, , , , , , , *, *, , , *, , , , , , 1.954
941, GC04-048382, Ohara Inc. (J), 1987, SFS02-915212, *, , , , , , , *, *, , , *, , , , , , 1.646
942, GC04-048383, Ohara Inc. (J), 1987, SFSL3-785263, *, , , , , , , *, *, , , *, , , , , , 1.806
943, GC05-048384, Ohara Inc. (J), 1987, LaK6-643584, *, *, , , *, , , , , , , , *, , , *, , 1.65
944, GC05-048385, Ohara Inc. (J), 1987, LaK7-652585, *, *, , , *, , , , , , , , *, , , *, , 1.659
945, GC05-048386, Ohara Inc. (J), 1987, LaK8-713538, *, *, , , *, , , , , , , , *, , , *, , 1.722
946, GC05-048387, Ohara Inc. (J), 1987, LaK9-691548, *, *, , , *, , , , , , , , *, , , *, , 1.7
947, GC05-048388, Ohara Inc. (J), 1987, LaK10-720503, *, *, , , *, , , , , , , , *, , , *, , 1.73
948, GC05-048389, Ohara Inc. (J), 1987, LaK11-658573, *, *, , , *, , , , , , , , *, , , *, , 1.666
949, GC05-048390, Ohara Inc. (J), 1987, LaK12-678553, *, *, , , *, , , , , , , , *, , , *, , 1.686
950, GC05-048391, Ohara Inc. (J), 1987, LaK13-694532, *, *, , , *, , , , , , , , *, , , *, , 1.703
951, GC05-048392, Ohara Inc. (J), 1987, LaK14-697555, *, *, , , *, , , , , , , , *, , , *, , 1.706
952, GC05-048393, Ohara Inc. (J), 1987, LaK18-729547, *, *, , , *, , , , , , , , *, , , *, , 1.738
953, GC05-048394, Ohara Inc. (J), 1987, LaK01-640601, *, *, , , *, , , , , , , , *, , , *, , 1.647
954, GC05-048395, Ohara Inc. (J), 1987, LaK02-670573, *, *, , , *, , , , , , , , *, , , *, , 1.678
955, GC05-048396, Ohara Inc. (J), 1987, LaK03-670516, *, *, , , *, , , , , , , , *, , , *, , 1.679
956, GC05-048397, Ohara Inc. (J), 1987, LaK04-651562, *, *, , , *, , , , , , , , *, , , *, , 1.659
957, GC05-048398, Ohara Inc. (J), 1987, LaK05-658534, *, *, , , *, , , , , , , , *, , , *, , 1.667
958, GC05-048399, Ohara Inc. (J), 1987, LaK06-678507, *, *, , , *, , , , , , , , *, , , *, , 1.687
959, GC05-048400, Ohara Inc. (J), 1987, LaK07-678534, *, *, , , *, , , , , , , , *, , , *, , 1.687
960, GC05-048401, Ohara Inc. (J), 1987, LaK08-694508, *, *, , , *, , , , , , , , *, , , *, , 1.703
961, GC05-048402, Ohara Inc. (J), 1987, LaK09-734515, *, *, , , *, , , , , , , , *, , , *, , 1.744
962, GC05-048403, Ohara Inc. (J), 1987, LaK010-726536, *, *, , , *, , , , , , , , *, , , *, , 1.735
963, GC05-048404, Ohara Inc. (J), 1987, LaK011-741527, *, *, , , *, , , , , , , , *, , , *, , 1.751
964, GC05-048405, Ohara Inc. (J), 1987, LaK013-641569, *, *, , , *, , , , , , , , *, , , *, , 1.649
965, GC05-048406, Ohara Inc. (J), 1987, LaK014-697565, *, *, , , *, , , , , , , , *, , , *, , 1.705
966, GC05-048407, Ohara Inc. (J), 1987, LaSK01-755523, *, *, , , *, , , , , , , , *, , , , , 1.765
967, GC05-048408, Ohara Inc. (J), 1987, LaSK02-787500, *, *, , , *, , , , , , , , *, , , , , 1.797
968, GC05-048409, Ohara Inc. (J), 1987, LaF2-744448, *, *, , , *, *, , , , *, , *, *, , , *, , 1.756
969, GC05-048410, Ohara Inc. (J), 1987, LaF3-717479, *, *, , , *, *, , , , *, , *, *, , , *, , 1.727
970, GC05-048411, Ohara Inc. (J), 1987, LaF7-750353, *, *, , , *, *, , , , *, , *, *, , , *, , 1.765
971, GC05-048412, Ohara Inc. (J), 1987, LaF8-735411, *, *, , , *, *, , , , *, , *, *, , , *, , 1.748
972, GC05-048413, Ohara Inc. (J), 1987, LaF01-700481, *, *, , , *, *, , , , *, , *, *, , , *, , 1.71
973, GC05-048414, Ohara Inc. (J), 1987, LaF02-720437, *, *, , , *, *, , , , *, , *, *, , , *, , 1.732
974, GC05-048415, Ohara Inc. (J), 1987, LaF03-735498, *, *, , , *, *, , , , *, , *, *, , , *, , 1.745
975, GC05-048416, Ohara Inc. (J), 1987, LaF04-757478, *, *, , , *, *, , , , *, , *, *, , , *, , 1.768
976, GC05-048417, Ohara Inc. (J), 1987, LaF05-762401, *, *, , , *, *, , , , *, , *, *, , , *, , 1.775
977, GC05-048418, Ohara Inc. (J), 1987, LaF06-686492, *, *, , , *, *, , , , *, , *, *, , , *, , 1.696
978, GC05-048419, Ohara Inc. (J), 1987, LaF07-713432, *, *, , , *, *, , , , *, , *, *, , , *, , 1.724
979, GC05-048420, Ohara Inc. (J), 1987, LaF08-720420, *, *, , , *, *, , , , *, , *, *, , , *, , 1.732
980, GC05-048421, Ohara Inc. (J), 1987, LaF09-697485, *, *, , , *, *, , , , *, , *, *, , , *, , 1.707
981, GC05-048422, Ohara Inc. (J), 1987, LaF010-743493, *, *, , , *, *, , , , *, , *, *, , , *, , 1.754
982, GC05-048423, Ohara Inc. (J), 1987, LaF011-720460, *, *, , , *, *, , , , *, , *, *, , , *, , 1.731
983, GC05-048424, Ohara Inc. (J), 1987, LaF012-783362, *, *, , , *, *, , , , *, , *, *, , , *, , 1.798
984, GC05-048425, Ohara Inc. (J), 1987, LaF015-750350, *, *, , , *, *, , , , *, , *, *, , , *, , 1.765
985, GC05-048426, Ohara Inc. (J), 1987, LaF016-801350, *, *, , , *, *, , , , *, , *, *, , , *, , 1.817
986, GC05-048427, Ohara Inc. (J), 1987, LaSF01-786442, *, *, , , , *, , , , *, , , *, , , *, , 1.798
987, GC05-048428, Ohara Inc. (J), 1987, LaSF02-800422, *, *, , , , *, , , , *, , , *, , , *, , 1.813
988, GC05-048429, Ohara Inc. (J), 1987, LaSF03-806410, *, *, , , , *, , , , *, , , *, , , *, , 1.82
989, GC05-048430, Ohara Inc. (J), 1987, LaSF04-816444, *, *, , , , *, , , , *, , , *, , , *, , 1.828
990, GC05-048431, Ohara Inc. (J), 1987, LaSF05-835427, *, *, , , , *, , , , *, , , *, , , *, , 1.849
991, GC05-048432, Ohara Inc. (J), 1987, LaSF07-863415, *, *, , , , *, , , , *, , , *, , , *, , 1.878
992, GC05-048433, Ohara Inc. (J), 1987, LaSF08-883408, *, *, , , , *, , , , *, , , *, , , *, , 1.898
993, GC05-048434, Ohara Inc. (J), 1987, LaSF09-816466, *, *, , , , *, , , , *, , , *, , , *, , 1.828
994, GC05-048435, Ohara Inc. (J), 1987, LaSF010-834372, *, *, , , , *, , , , *, , , *, , , *, , 1.85
995, GC05-048436, Ohara Inc. (J), 1987, LaSF012-803467, *, *, , , , *, , , , *, , , *, , , *, , 1.815
996, GC05-048437, Ohara Inc. (J), 1987, LaSF013-804396, *, *, , , , *, , , , *, , , *, , , *, , 1.819
997, GC05-048438, Ohara Inc. (J), 1987, LaSF014-788474, *, *, , , , *, , , , *, , , *, , , *, , 1.8
998, GC05-048439, Ohara Inc. (J), 1987, LaSF015-804466, *, *, , , , *, , , , *, , , *, , , *, , 1.816
999, GC05-048440, Ohara Inc. (J), 1987, LaSF016-773496, *, *, , , , *, , , , *, , , *, , , *, , 1.783
1000, GC05-048441, Ohara Inc. (J), 1987, LaSF017-795453, *, *, , , , *, , , , *, , , *, , , *, , 1.807
1001, GC05-048442, Ohara Inc. (J), 1987, LaSF021-850323, *, *, , , , *, , , , *, , , *, , , *, , 1.869
1002, GC05-048443, Ohara Inc. (J), 1987, LaSF025-874353, *, *, , , , *, , , , *, , , *, , , *, , 1.892
1003, GB10-050934, Handbook of Glass Data, 1985, v. 00B  p. 0323, , 21.0, , , , , , , , , , , , , , , , 2.059
1004, GB10-050935, Handbook of Glass Data, 1985, v. 00B  p. 0323, , 29.9, , , , , , , , , , , , , , , , 2.017
1005, GB10-050936, Handbook of Glass Data, 1985, v. 00B  p. 0323, , 40.0, , , , , , , , , , , , , , , , 1.992
1006, GC30-051219, Schott AG (DE),     , IRG11, , , *, , *, , , , , , , , , , , , , 1.692
1007, GC25-051220, Schott AG (DE),     , IRG9, , , , , , , , , , , , , , , , , *, 1.49
1008, GC04-051221, Schott AG (DE),     , IRG7, *, , , , , , , , , , , *, , , , , , 1.574
1009, GC06-051222, Schott AG (DE),     , IRGN6, *, , *, , *, , , , , , , , , , , , , 1.597
1010, GC04-051223, Schott AG (DE), , IRG3, *, , , , , , , , , , , *, *, , , , , 1.863
1011, GC09-051224, Schott AG (DE),     , IRG2, *, , , , , , , , , , , , , , *, , , 1.913
1012, GC01-051459, Corning Inc. (US), 1959, 7905, 100.0, , , , , , , , , , , , , , , , , 1.462
1013, GC01-051469, Corning Inc. (US), 1973, 7957, 100.0, , , , , , , , , , , , , , , , , 1.463
1014, GC01-051470, Corning Inc. (US), 1973, 7958, 100.0, , , , , , , , , , , , , , , , , 1.463
1015, GC09-051471, Corning Inc. (US),     , 7971, 94.64, , , , , , , , , , , , , 5.36, , , , 1.498
1016, GC06-051544, Corning Inc. (US), , 9753, *, , *, , *, , , , , , , , , , , , , 1.613
1017, GC04-051899, Hoya Corp. (J), , FR-1, *, , , , , , , , , , , *, , , , , , 1.828
1018, GC28-051916, Hoya Corp. (J),     , AOT-5, , , , , , , , , , , , , , , , , , 2.146
1019, GC28-051917, Hoya Corp. (J),     , AOT-44B, , , , , , , , , , , , , , , , , , 2.014
1020, GC01-052198, Shin-Etsu Quartz Products (J), 1980, Heralux, 99.96, , , , , , , , , , , , , , , , , 1.463
1021, GC01-052199, Shin-Etsu Quartz Products (J), 1980, Heralux-St, 100.0, , , , , , , , , , , , , , , , , 1.463
1022, GC01-052200, Shin-Etsu Quartz Products (J), 1980, Heralux-WG, 100.0, , , , , , , , , , , , , , , , , 1.463
1023, GC01-052201, Shin-Etsu Quartz Products (J), 1980, M235 M282, 100.0, , , , , , , , , , , , , , , , , 1.463
1024, GC01-052202, Shin-Etsu Quartz Products (J), 1980, Infralux, 100.0, , , , , , , , , , , , , , , , , 1.463
1025, GC01-052203, Shin-Etsu Quartz Products (J), 1980, Herasil 1 2 3, 99.96, , , , , , , , , , , , , , , , , 1.463
1026, GC01-052204, Shin-Etsu Quartz Products (J), 1980, Homosil Ultras, 99.96, , , , , , , , , , , , , , , , , 1.463
1027, GC01-052205, Shin-Etsu Quartz Products (J), 1980, Infrasil 1 2, 100.0, , , , , , , , , , , , , , , , , 1.463
1028, GC01-052206, Shin-Etsu Quartz Products (J), 1980, Herasil 1-TOP, 100.0, , , , , , , , , , , , , , , , , 1.463
1029, GC01-052207, Shin-Etsu Quartz Products (J), 1980, Suprasil, 99.58, , , , , , , , , , , , , , , , , 1.463
1030, GC01-052208, Shin-Etsu Quartz Products (J), 1980, Suprasil 1 2, 100.0, , , , , , , , , , , , , , , , , 1.463
1031, GC01-052209, Shin-Etsu Quartz Products (J), 1980, Suprasil-W, 100.0, , , , , , , , , , , , , , , , , 1.463
1032, GC20-052228, Isuzu Seiko (J), , ISK-150, , , , , , , , , , , , , , , , , *, 1.528
1033, GC20-052229, Isuzu Seiko (J), , ISK-370, , , , , , , , , , , , , , , , , *, 1.532
1034, GC20-052230, Isuzu Seiko (J), , ISK-157, , , , , , , , , , , , , , , , , *, 1.523
1035, GC20-052231, Isuzu Seiko (J), , ISK-166, , , , , , , , , , , , , , , , , *, 1.534
1036, GC20-052232, Isuzu Seiko (J), , ISK-177, , , , , , , , , , , , , , , , , *, 1.535
1037, GC04-052304, Ohara Inc. (J), , SF05, *, , , , , , , *, *, , , *, , , , , , 1.777
1038, GJ04-062965, J. Non-Crystalline Solids, 1979, v. 034  p. 0063, 57.63, , , , , , , , 2.01, , , 40.36, , , , , , 1.828
1039, GJ01-062966, J. Non-Crystalline Solids, 1979, v. 034  p. 0063, 100.0, , , , , , , , , , , , , , , , , 1.463
1040, GJ05-062967, J. Non-Crystalline Solids, 1979, v. 034  p. 0063, 74.18, 12.62, 3.08, , , , , 10.13, , , , , , , , , , 1.504
1041, GJ05-062968, J. Non-Crystalline Solids, 1979, v. 034  p. 0063, 75.22, 9.19, , , , 1.05, , 8.77, 5.77, , , , , , , , , 1.522
1042, GJ02-062969, J. Non-Crystalline Solids, 1979, v. 034  p. 0063, 59.88, , 2.5, , 9.98, , 27.45, , , , , , , , , , , 1.573
1043, GJ20-062970, J. Non-Crystalline Solids, 1979, v. 034  p. 0063, , , *, , , , , , , , , , , , , , *, 1.479
1044, GJ60-062971, J. Non-Crystalline Solids, 1979, v. 034  p. 0063, , , 2.17, , , , , , , , , , , , , , *, 1.495
1045, GP06-063961, Japanese Patent    Nat. Inst. Mat. Sci. (J), 1987, A138342, 60.0, , 10.0, 30.0, , , , , , , , , , , , , , 1.557
1046, GP06-063962, Japanese Patent    Nat. Inst. Mat. Sci. (J), 1987, A138342, 60.0, , 10.0, 20.0, , , , , , , , , , , , , , 1.636
1047, GP06-063963, Japanese Patent    Nat. Inst. Mat. Sci. (J), 1987, A138342, 60.0, , 10.0, , , 20.0, , , , , , , , , , , , 1.658
1048, GP06-063964, Japanese Patent    Nat. Inst. Mat. Sci. (J), 1987, A138342, 60.0, , 10.0, 10.0, , 10.0, , , , , , , , , , , , 1.64
1049, GP06-063965, Japanese Patent    Nat. Inst. Mat. Sci. (J), 1987, A138342, 60.0, , 10.0, 25.0, , , , , , , , , 5.0, , , , , 1.609
1050, GP06-063966, Japanese Patent    Nat. Inst. Mat. Sci. (J), 1987, A138342, 60.0, , 10.0, 20.0, , , , , , , , , 10.0, , , , , 1.655
1051, GP06-063967, Japanese Patent    Nat. Inst. Mat. Sci. (J), 1987, A138342, 60.0, , 10.0, 15.0, , , , , , , , , 15.0, , , , , 1.699
1052, GP06-063968, Japanese Patent    Nat. Inst. Mat. Sci. (J), 1987, A138342, 60.0, , 10.0, , 20.0, , , , , , , , 10.0, , , , , 1.667
1053, GP06-063969, Japanese Patent    Nat. Inst. Mat. Sci. (J), 1987, A138342, 60.0, , 10.0, , , , , , , , 20.0, , 10.0, , , , , 1.665
1054, GP06-063970, Japanese Patent    Nat. Inst. Mat. Sci. (J), 1987, A138342, 65.0, , 10.0, , , 10.0, , , , , , , 15.0, , , , , 1.687
1055, GP06-063971, Japanese Patent    Nat. Inst. Mat. Sci. (J), 1987, A138342, 13.04, , 21.74, , , 21.74, , , , 10.87, , , 32.61, , , , , 1.705
1056, GP06-063972, Japanese Patent    Nat. Inst. Mat. Sci. (J), 1987, A138342, 55.0, , 10.0, , , 15.0, , , , 5.0, , , 15.0, , , , , 1.72
1057, GP06-063973, Japanese Patent    Nat. Inst. Mat. Sci. (J), 1987, A138342, 60.0, , 10.0, 10.0, , 10.0, , , , , , , 10.0, , , , , 1.664
1058, GP06-063974, Japanese Patent    Nat. Inst. Mat. Sci. (J), 1987, A138342, 60.0, , 10.0, 10.0, , , , , , 5.0, , , 15.0, , , , , 1.704
1059, GP06-063975, Japanese Patent    Nat. Inst. Mat. Sci. (J), 1987, A138342, 60.0, , 10.0, 20.0, , , , , , , , , , , , , , 1.649
1060, GP06-063976, Japanese Patent    Nat. Inst. Mat. Sci. (J), 1987, A138342, 57.14, , 9.52, , , 19.05, , , , 4.76, , , , , , , , 1.67
1061, GC05-066018, Hoya Corp. (J), , FC1-471-673, *, *, *, , , , , , *, , , , , , , , , 1.476
1062, GC05-066019, Hoya Corp. (J), , FC3-465-658, *, *, *, , , , , , *, , , , , , , , , 1.469
1063, GC05-066020, Hoya Corp. (J), , FC5-487-704, *, *, *, , , , , , *, , , , , , , , , 1.492
1064, GC05-066022, Hoya Corp. (J), , FCD10-457-908, , , , , , , , , , , , , , , , , , 1.46
1065, GC05-066023, Hoya Corp. (J), , PC1-504-669, *, *, , , , *, , *, *, , , , , , , , , 1.509
1066, GC05-066024, Hoya Corp. (J), , PC2-518-652, *, *, , , , *, , *, *, , , , , , , , , 1.524
1067, GC05-066025, Hoya Corp. (J), , PC3-525-646, *, *, , , , *, , *, *, , , , , , , , , 1.531
1068, GC05-066026, Hoya Corp. (J), , PCS1-517-697, *, *, *, , , *, , *, *, , , , , , , , , 1.522
1069, GC05-066027, Hoya Corp. (J), , PCD2-569-631, *, *, *, , , *, , *, *, , , , , , , , , 1.575
1070, GC05-066028, Hoya Corp. (J), , PCD3-552-634, *, *, *, , , *, , *, *, , , , , , , , , 1.558
1071, GC05-066029, Hoya Corp. (J), , PCD4-618-634, *, *, *, , , *, , *, *, , , , , , , , , 1.625
1072, GC05-066030, Hoya Corp. (J), , PCD5-617-628, *, *, *, , , *, , *, *, , , , , , , , , 1.624
1073, GC05-066031, Hoya Corp. (J), , PCD53-620-635, *, *, *, , , *, , *, *, , , , , , , , , 1.627
1074, GC05-066032, Hoya Corp. (J), , BSC1-510-634, *, *, , , , *, , *, *, *, , , , , , , , 1.516
1075, GC05-066033, Hoya Corp. (J), , BSC3-498-651, *, *, , , , *, , *, *, *, , , , , , , , 1.504
1076, GC05-066034, Hoya Corp. (J), , BSC4-500-660, *, *, , , , *, , *, *, *, , , , , , , , 1.506
1077, GC05-066035, Hoya Corp. (J), , BSC6-531-621, *, *, , , , *, , *, *, *, , , , , , , , 1.537
1078, GC05-066036, Hoya Corp. (J), , BSC7-517-642, *, *, , , , *, , *, *, *, , , , , , , , 1.522
1079, GC02-066037, Hoya Corp. (J), , BaCL1-526-601, *, *, , , , *, , *, *, *, , , , , , , , 1.533
1080, GC02-066038, Hoya Corp. (J), , BaCL3-518-604, *, *, , , , *, , *, *, *, , , , , , , , 1.524
1081, GC02-066039, Hoya Corp. (J), , C2-516-568, *, , *, , *, , , *, *, , , , , , , , , 1.522
1082, GC02-066040, Hoya Corp. (J), , C3-518-590, *, , *, , *, , , *, *, , , , , , , , , 1.524
1083, GC02-066041, Hoya Corp. (J), , C5-522-595, *, , *, , *, , , *, *, , , , , , , , , 1.529
1084, GC02-066042, Hoya Corp. (J), , C7-511-605, *, , *, , *, , , *, *, , , , , , , , , 1.517
1085, GC02-066043, Hoya Corp. (J),     , C10-501-563, *, , *, , *, , , *, *, , , , , , , , , 1.508
1086, GC02-066044, Hoya Corp. (J),     , C12-523-586, *, , *, , *, , , *, *, , , , , , , , , 1.529
1087, GC02-066045, Hoya Corp. (J), , C40-523-604, *, , *, , *, , , *, *, , , , , , , , , 1.529
1088, GC07-066046, Hoya Corp. (J), , ZnC1-533-581, *, *, , , , , , *, *, *, , , , , , , , 1.54
1089, GC07-066047, Hoya Corp. (J), , ZnC7-508-613, *, *, , , , , , *, *, *, , , , , , , , 1.514
1090, GC03-066048, Hoya Corp. (J), , BaC1-573-575, *, *, *, , , *, , *, *, *, , , , , , , , 1.579
1091, GC03-066049, Hoya Corp. (J), , BaC2-540-597, *, *, *, , , *, , *, *, *, , , , , , , , 1.546
1092, GC03-066050, Hoya Corp. (J), , BaC4-569-560, *, *, *, , , *, , *, *, *, , , , , , , , 1.576
1093, GC03-066051, Hoya Corp. (J),     , BaC5-557-586, *, *, *, , , *, , *, *, *, , , , , , , , 1.563
1094, GC03-066052, Hoya Corp. (J), , BaC6-574-564, *, *, *, , , *, , *, *, *, , , , , , , , 1.582
1095, GC03-066053, Hoya Corp. (J),     , BaCD1-610-567, *, *, *, , , *, , , , *, , , , , , , , 1.618
1096, GC03-066054, Hoya Corp. (J),     , BaCD2-607-567, *, *, *, , , *, , , , *, , , , , , , , 1.615
1097, GC03-066055, Hoya Corp. (J),     , BaCD3-609-589, *, *, *, , , *, , , , *, , , , , , , , 1.616
1098, GC03-066056, Hoya Corp. (J),     , BaCD4-613-586, *, *, *, , , *, , , , *, , , , , , , , 1.62
1099, GC03-066057, Hoya Corp. (J), , BaCD5-589-613, *, *, *, , , *, , , , *, , , , , , , , 1.596
1100, GC03-066058, Hoya Corp. (J),     , BaCD6-614-564, *, *, *, , , *, , , , *, , , , , , , , 1.621
1101, GC03-066059, Hoya Corp. (J),     , BaCD7-607-595, *, *, *, , , *, , , , *, , , , , , , , 1.614
1102, GC03-066060, Hoya Corp. (J), , BaCD8-611-558, *, *, *, , , *, , , , *, , , , , , , , 1.619
1103, GC03-066061, Hoya Corp. (J),     , BaCD9-614-551, *, *, *, , , *, , , , *, , , , , , , , 1.622
1104, GC03-066062, Hoya Corp. (J),     , BaCD10-623-569, *, *, *, , , *, , , , *, , , , , , , , 1.63
1105, GC03-066063, Hoya Corp. (J),     , BaCD11-564-608, *, *, *, , , *, , , , *, , , , , , , , 1.57
1106, GC03-066064, Hoya Corp. (J), , BaCD12-583-595, *, *, *, , , *, , , , *, , , , , , , , 1.59
1107, GC03-066065, Hoya Corp. (J), , BaCD13-592-583, *, *, *, , , *, , , , *, , , , , , , , 1.599
