Repository: franck-pigeonneau/glassoptics

# Description of the repository

This python module has been developed to determine the glass optic properties. Data sets are extracted from Interglad V8 and SciGlass databases. Artificial Neural Networks are fitted using keras library.

## `glassdata.py`

`glassdata.py` file defines the GlassData class. It gathers various functions to
clean datasets and manages data for the training stage. It is composed by the
following variables

-   `oxide`: Array of string
    Names of the oxides of the glass composition.
-   `nameproperty`: String
    Name of the property of the glasses.
-   `nsample`: Integer
    Number of the glass.
-   `noxide`: Integer

File: DataSet/nFInterglad.csv (part 5 of 9)
Search Condition
1502, GB03-081552, Handbook of Glass Data, 1983, v. 00A  p. 0481, 53.5, , , , , , , , , , 46.5, , , , , , , 1.632
1503, GB03-081553, Handbook of Glass Data, 1983, v. 00A  p. 0481, 50.1, , , , , , , , , , 49.9, , , , , , , 1.64
1504, GB03-081554, Handbook of Glass Data, 1983, v. 00A  p. 0481, 45.9, , , , , , , , , , 54.1, , , , , , , 1.652
1505, GB03-081555, Handbook of Glass Data, 1983, v. 00A  p. 0481, 75.7, , , , , 24.3, , , , , , , , , , , , 1.576
1506, GB03-081556, Handbook of Glass Data, 1983, v. 00A  p. 0481, 71.9, , , , , 28.1, , , , , , , , , , , , 1.593
1507, GB03-081557, Handbook of Glass Data, 1983, v. 00A  p. 0481, 66.7, , , , , 33.3, , , , , , , , , , , , 1.617
1508, GB03-081558, Handbook of Glass Data, 1983, v. 00A  p. 0481, 57.9, , , , , 42.1, , , , , , , , , , , , 1.653
1509, GJ38-081746, Applied Optics, 1982, v. 021  p. 1069, 90.0, , , , , , , , , , , , , , , , , 1.521
1510, GJ38-081747, Applied Optics, 1982, v. 021  p. 1069, 80.0, , , , , , , , , , , , , , , , , 1.578
1511, GJ38-081748, Applied Optics, 1982, v. 021  p. 1069, 70.0, , , , , , , , , , , , , , , , , 1.636
1512, GJ38-081749, Applied Optics, 1982, v. 021  p. 1069, 60.0, , , , , , , , , , , , , , , , , 1.693
1513, GJ38-081750, Applied Optics, 1982, v. 021  p. 1069, 50.0, , , , , , , , , , , , , , , , , 1.751
1514, GJ38-081751, Applied Optics, 1982, v. 021  p. 1069, 40.0, , , , , , , , , , , , , , , , , 1.808
1515, GJ38-081752, Applied Optics, 1982, v. 021  p. 1069, 30.0, , , , , , , , , , , , , , , , , 1.866
1516, GJ38-081753, Applied Optics, 1982, v. 021  p. 1069, 10.0, , , , , , , , , , , , , , , , , 1.981
1517, GJ38-081754, Applied Optics, 1982, v. 021  p. 1069, 20.0, , , , , , , , , , , , , , , , , 1.923
1518, GJ10-082095, Glass Physics & Chemistry, 1979, v. 005  p. 0198, , 62.5, , , 22.5, 7.5, , , 7.5, , , , , , , , , 1.587
1519, GJ10-082096, Glass Physics & Chemistry, 1979, v. 005  p. 0198, , 75.0, , , 15.0, 5.0, , , 5.0, , , , , , , , , 1.554
1520, GJ10-082097, Glass Physics & Chemistry, 1979, v. 005  p. 0198, , 85.0, , , 9.0, 3.0, , , 3.0, , , , , , , , , 1.524
1521, GJ10-082098, Glass Physics & Chemistry, 1979, v. 005  p. 0198, , 50.0, , , , , , , , 40.0, , , 10.0, , , , , 1.729
1522, GJ10-082099, Glass Physics & Chemistry, 1979, v. 005  p. 0198, , 55.0, , , , , , , , 40.0, , , 5.0, , , , , 1.684
1523, GJ10-082100, Glass Physics & Chemistry, 1979, v. 005  p. 0198, , 45.0, , , , , , , , 50.0, , , 5.0, , , , , 1.704
1524, GJ10-082101, Glass Physics & Chemistry, 1979, v. 005  p. 0198, , 50.0, , , , , , , , 50.0, , , , , , , , 1.658
1525, GJ10-082102, Glass Physics & Chemistry, 1979, v. 005  p. 0198, , 65.0, , , , 30.0, , , , , , , 5.0, , , , , 1.667
1526, GJ10-082103, Glass Physics & Chemistry, 1979, v. 005  p. 0198, , 70.0, , , , 25.0, , , , , , , 5.0, , , , , 1.654
1527, GJ10-082104, Glass Physics & Chemistry, 1979, v. 005  p. 0198, , 70.0, , , , 30.0, , , , , , , , , , , , 1.618
1528, GJ10-082105, Glass Physics & Chemistry, 1979, v. 005  p. 0198, , 80.0, , , , 20.0, , , , , , , , , , , , 1.569
1529, GJ02-085551, J. Non-Crystalline Solids, 1988, v. 102  p. 0240, 92.0, , , , , , , , 8.0, , , , , , , , , 1.4845
1530, GJ05-088287, J. Optical Soc. America, 1988, v. 05B  p. 0496, , , , , , , , , , , , , , , , , , 1.593
1531, GJ40-088614, J. Non-Crystalline Solids, 1984, v. 066  p. 0477, , , , , 62.5, , , , , , , , , , , , , 1.795
1532, GJ40-088615, J. Non-Crystalline Solids, 1984, v. 066  p. 0477, , , , , 55.0, , , , , , , , , , , , , 1.8
1533, GJ40-088616, J. Non-Crystalline Solids, 1984, v. 066  p. 0477, , , , , 48.0, , , , , , , , , , , , , 1.808
1534, GJ40-088617, J. Non-Crystalline Solids, 1984, v. 066  p. 0477, , , , , 44.0, , , , , , , , , , , , , 1.813
1535, GJ40-088618, J. Non-Crystalline Solids, 1984, v. 066  p. 0477, , , , , 38.0, , , , , , , , , , , , , 1.817
1536, GP01-095415, European Patent    Corning Inc. (US), 1988, A0292179, *, , , , , , , , , , , , , , , , , 1.465
1537, GB03-095891, Properties of Glass, 1954, v. 001  p. 0186, 55.29, 6.45, , , , 25.76, , , 2.48, 8.49, , 1.2, , , , , , 1.629
1538, GB03-095892, Properties of Glass, 1954, v. 001  p. 0186, 62.63, 4.5, , , , 15.09, , 2.53, 5.08, 9.63, , , , , , , , 1.581
1539, GB02-095893, Properties of Glass, 1954, v. 001  p. 0186, 72.57, 7.36, , , , 3.34, , 10.34, 4.08, 2.25, , , , , , , , 1.528
1540, GB02-095894, Properties of Glass, 1954, v. 001  p. 0186, 75.34, 3.31, , , , 4.18, , 12.79, 3.5, 0.8, , , , , , , , 1.533
1541, GB03-095895, Properties of Glass, 1954, v. 001  p. 0186, 75.17, 1.86, , , , 7.16, , 2.1, 6.79, 2.38, , 4.38, , , , , , 1.56
1542, GB04-095896, Properties of Glass, 1954, v. 001  p. 0186, 75.48, , , , 2.94, , , 1.35, 6.82, , , 13.27, , , , , , 1.59
1543, GB04-095897, Properties of Glass, 1954, v. 001  p. 0186, 67.18, , , , 4.86, , , 5.13, 4.82, , , 17.92, , , , , , 1.637
1544, GB04-095898, Properties of Glass, 1954, v. 001  p. 0186, 62.71, , , , 6.88, , , 4.67, 4.1, , , 21.21, , , , , , 1.669
1545, GB02-096064, Properties of Glass, 1954, v. 001  p. 0232, 74.33, , 0.22, 0.45, 12.41, , , 12.52, , , , , , , , , , 1.525
1546, GB02-096065, Properties of Glass, 1954, v. 001  p. 0232, 74.38, , 0.26, 0.44, 11.08, , , 13.75, , , , , , , , , , 1.523
1547, GB02-096066, Properties of Glass, 1954, v. 001  p. 0232, 74.85, , 0.25, 0.41, 10.02, , , 14.4, , , , , , , , , , 1.522
1548, GB02-096067, Properties of Glass, 1954, v. 001  p. 0232, 75.11, , 0.18, 0.38, 8.76, , , 15.54, , , , , , , , , , 1.519
1549, GB02-096068, Properties of Glass, 1954, v. 001  p. 0232, 74.6, , 0.17, 0.35, 8.0, , , 16.72, , , , , , , , , , 1.517
1550, GB02-096069, Properties of Glass, 1954, v. 001  p. 0232, 73.5, , 0.34, 0.31, 6.74, , , 18.87, , , , , , , , , , 1.515
1551, GB02-096070, Properties of Glass, 1954, v. 001  p. 0232, 74.26, , 0.22, 0.22, 4.86, , , 20.37, , , , , , , , , , 1.512
1552, GB02-096071, Properties of Glass, 1954, v. 001  p. 0232, 74.66, , 0.16, , 4.12, , , 21.01, , , , , , , , , , 1.51
1553, GB02-096072, Properties of Glass, 1954, v. 001  p. 0232, 74.56, , 0.12, , 2.81, , , 22.45, , , , , , , , , , 1.508
1554, GB02-096073, Properties of Glass, 1954, v. 001  p. 0232, 74.84, , 0.11, , 1.63, , , 23.36, , , , , , , , , , 1.507
1555, GB02-096075, Properties of Glass, 1954, v. 001  p. 0232, 74.77, , 0.14, , 0.22, , , 24.81, , , , , , , , , , 1.507
1556, GB02-096094, Properties of Glass, 1954, v. 001  p. 0232, 75.36, , 5.51, , 0.09, , , 19.01, , , , , , , , , , 1.501
1557, GB02-096095, Properties of Glass, 1954, v. 001  p. 0232, 74.86, , 4.19, , 0.13, , , 20.77, , , , , , , , , , 1.501
1558, GB02-096096, Properties of Glass, 1954, v. 001  p. 0232, 75.3, , 2.57, , 0.02, , , 22.11, , , , , , , , , , 1.502
1559, GB02-096097, Properties of Glass, 1954, v. 001  p. 0232, 75.82, , 1.63, , 0.08, , , 22.43, , , , , , , , , , 1.503
1560, GB02-096124, Properties of Glass, 1954, v. 001  p. 0233, 45.45, 31.58, 1.05, , 9.93, , , 6.84, 5.09, , , , , , , , , 1.539
1561, GB02-096126, Properties of Glass, 1954, v. 001  p. 0233, 52.96, 23.73, 0.5, , 10.4, , , 7.25, 5.12, , , , , , , , , 1.541
1562, GB02-096129, Properties of Glass, 1954, v. 001  p. 0233, 65.48, 12.35, 0.38, , 10.0, , , 6.36, 5.39, , , , , , , , , 1.538
1563, GB02-096130, Properties of Glass, 1954, v. 001  p. 0233, 67.51, 9.72, 0.56, , 9.63, , , 7.6, 4.94, , , , , , , , , 1.534
1564, GB02-096131, Properties of Glass, 1954, v. 001  p. 0233, 69.23, 8.61, 0.39, , 9.72, , , 7.1, 4.91, , , , , , , , , 1.532
1565, GB02-096132, Properties of Glass, 1954, v. 001  p. 0233, 71.6, 4.92, 0.56, , 9.71, , , 7.66, 5.5, , , , , , , , , 1.531
1566, GB02-096133, Properties of Glass, 1954, v. 001  p. 0233, 71.84, 4.88, 0.55, , 9.63, , , 7.6, 5.45, , , , , , , , , 1.529
1567, GB02-096159, Properties of Glass, 1954, v. 001  p. 0234, 75.51, , 0.64, , 0.9, , , 15.19, , , , , , 7.69, , , , 1.553
1568, GB02-096160, Properties of Glass, 1954, v. 001  p. 0234, 75.93, , 0.69, , 0.64, , , 16.42, , , , , , 6.26, , , , 1.544
1569, GB02-096161, Properties of Glass, 1954, v. 001  p. 0234, 76.96, , 0.31, , 0.13, , , 17.24, , , , , , 5.31, , , , 1.538
1570, GB02-096162, Properties of Glass, 1954, v. 001  p. 0234, 77.9, , 0.52, , 0.17, , , 17.87, , , , , , 3.47, , , , 1.527
1571, GB02-096163, Properties of Glass, 1954, v. 001  p. 0234, 76.67, , 0.53, , , , , 20.46, , , , , , 2.3, , , , 1.52
1572, GB02-096164, Properties of Glass, 1954, v. 001  p. 0234, 75.77, , 0.57, , 0.04, , , 22.02, , , , , , 1.56, , , , 1.517
1573, GB02-096204, Properties of Glass, 1954, v. 001  p. 0235, 44.48, 42.83, 0.5, , 0.15, , , 11.99, , , , , , , , , , 1.496
1574, GB02-096205, Properties of Glass, 1954, v. 001  p. 0235, 49.5, 39.06, 0.5, , 0.09, , , 10.81, , , , , , , , , , 1.493
1575, GB02-096206, Properties of Glass, 1954, v. 001  p. 0235, 55.43, 33.2, 0.55, , 0.11, , , 10.66, , , , , , , , , , 1.494
1576, GB02-096207, Properties of Glass, 1954, v. 001  p. 0235, 61.04, 28.45, 0.61, , 0.1, , , 9.77, , , , , , , , , , 1.496
1577, GB02-096208, Properties of Glass, 1954, v. 001  p. 0235, 64.69, 23.27, 0.51, , 0.15, , , 11.33, , , , , , , , , , 1.498
1578, GB05-096209, Properties of Glass, 1954, v. 001  p. 0235, 69.61, 19.5, 0.54, , 0.14, , , 10.17, , , , , , , , , , 1.501
1579, GB02-096210, Properties of Glass, 1954, v. 001  p. 0235, 77.06, 11.05, 0.53, , 0.1, , , 11.23, , , , , , , , , , 1.503
1580, GB02-096211, Properties of Glass, 1954, v. 001  p. 0235, 72.94, 16.65, 0.5, , 0.1, , , 9.79, , , , , , , , , , 1.513
1581, GB02-096212, Properties of Glass, 1954, v. 001  p. 0235, 34.62, 40.53, 0.53, , 0.25, , , 24.04, , , , , , , , , , 1.534
1582, GB02-096213, Properties of Glass, 1954, v. 001  p. 0235, 37.7, 36.95, 0.53, , 0.18, , , 24.61, , , , , , , , , , 1.535
1583, GB02-096214, Properties of Glass, 1954, v. 001  p. 0235, 52.74, 26.23, 0.04, , 0.15, , , 20.81, , , , , , , , , , 1.537
1584, GB02-096215, Properties of Glass, 1954, v. 001  p. 0235, 63.52, 16.85, 0.45, , 0.12, , , 19.02, , , , , , , , , , 1.534
1585, GB02-096216, Properties of Glass, 1954, v. 001  p. 0235, 66.64, 12.84, 0.43, , 0.15, , , 19.91, , , , , , , , , , 1.531
1586, GB02-096217, Properties of Glass, 1954, v. 001  p. 0235, 70.91, 10.1, 0.62, , 0.13, , , 18.21, , , , , , , , , , 1.529
1587, GB02-096218, Properties of Glass, 1954, v. 001  p. 0235, 75.06, 4.03, 0.62, , 0.15, , , 20.11, , , , , , , , , , 1.524
1588, GB02-096219, Properties of Glass, 1954, v. 001  p. 0235, 75.75, 3.92, 0.56, , 0.15, , , 19.57, , , , , , , , , , 1.514
1589, GB02-096221, Properties of Glass, 1954, v. 001  p. 0235, 77.6, 0.58, 0.26, , 9.44, , , 6.82, 5.26, , , , , , , , , 1.517
1590, GB02-096222, Properties of Glass, 1954, v. 001  p. 0235, 78.13, , 0.35, , 9.45, , , 6.85, 5.19, , , , , , , , , 1.516
1591, GB02-096223, Properties of Glass, 1954, v. 001  p. 0236, 74.96, , 0.4, , 0.05, , , 23.61, , 0.96, , , , , , , , 1.506
1592, GB02-096224, Properties of Glass, 1954, v. 001  p. 0236, 75.11, , 0.46, , 0.06, , , 21.69, , 2.65, , , , , , , , 1.508
1593, GB02-096225, Properties of Glass, 1954, v. 001  p. 0236, 75.42, , 0.53, , 0.06, , , 20.52, , 3.44, , , , , , , , 1.507
1594, GB02-096226, Properties of Glass, 1954, v. 001  p. 0236, 75.37, , 0.53, , 0.04, , , 19.4, , 4.63, , , , , , , , 1.511
1595, GB02-096227, Properties of Glass, 1954, v. 001  p. 0236, 77.28, , 0.53, , 0.05, , , 17.03, , 5.09, , , , , , , , 1.507
1596, GB02-096229, Properties of Glass, 1954, v. 001  p. 0236, 75.46, , 0.36, , 0.06, , , 15.54, , 8.55, , , , , , , , 1.514
1597, GB02-096230, Properties of Glass, 1954, v. 001  p. 0236, 75.15, , 1.08, , 0.06, , , 14.89, , 8.78, , , , , , , , 1.514
1598, GB03-096449, Properties of Glass, 1954, v. 001  p. 0376, 66.76, , , , , , , , , , 33.24, , , , , , , 1.591
1599, GB03-096450, Properties of Glass, 1954, v. 001  p. 0376, 63.29, , , , , , , , , , 36.7, , , , , , , 1.598
1600, GB03-096451, Properties of Glass, 1954, v. 001  p. 0376, 53.48, , , , , , , , , , 46.52, , , , , , , 1.632
1601, GB03-096452, Properties of Glass, 1954, v. 001  p. 0376, 50.1, , , , , , , , , , 49.9, , , , , , , 1.64
1602, GB03-096453, Properties of Glass, 1954, v. 001  p. 0376, 45.93, , , , , , , , , , 54.07, , , , , , , 1.652
1603, GB03-096454, Properties of Glass, 1954, v. 001  p. 0376, 75.72, , , , , 24.28, , , , , , , , , , , , 1.576
1604, GB03-096455, Properties of Glass, 1954, v. 001  p. 0376, 71.85, , , , , 28.15, , , , , , , , , , , , 1.593
1605, GB03-096456, Properties of Glass, 1954, v. 001  p. 0376, 66.72, , , , , 33.28, , , , , , , , , , , , 1.617
1606, GB03-096457, Properties of Glass, 1954, v. 001  p. 0376, 57.87, , , , , 42.12, , , , , , , , , , , , 1.653
1607, GB03-096458, Properties of Glass, 1954, v. 001  p. 0376, 49.99, , , , 50.0, , , , , , , , , , , , , 1.635
1608, GB03-096459, Properties of Glass, 1954, v. 001  p. 0376, 50.0, , , , 45.4, , , , , , 4.6, , , , , , , 1.634
1609, GB03-096460, Properties of Glass, 1954, v. 001  p. 0376, 50.0, , , , 35.06, , , , , , 14.93, , , , , , , 1.634
1610, GB03-096461, Properties of Glass, 1954, v. 001  p. 0376, 43.1, , , , 22.54, , , 34.37, , , , , , , , , , 1.636
1611, GB03-096462, Properties of Glass, 1954, v. 001  p. 0376, 50.01, , , , 22.9, , , , , , 27.09, , , , , , , 1.637
1612, GB03-096463, Properties of Glass, 1954, v. 001  p. 0376, 50.0, , , , 42.33, 7.68, , , , , , , , , , , , 1.643
1613, GB03-096464, Properties of Glass, 1954, v. 001  p. 0376, 49.99, , , , 36.69, 13.31, , , , , , , , , , , , 1.649
1614, GB03-096465, Properties of Glass, 1954, v. 001  p. 0376, 50.0, , , , 32.38, 17.62, , , , , , , , , , , , 1.653
1615, GB03-096466, Properties of Glass, 1954, v. 001  p. 0376, 50.0, , , , 27.53, 22.47, , , , , , , , , , , , 1.658
1616, GB03-096467, Properties of Glass, 1954, v. 001  p. 0376, 49.99, , , , 18.99, 31.01, , , , , , , , , , , , 1.666
1617, GB03-096468, Properties of Glass, 1954, v. 001  p. 0376, 49.99, , , , , 50.0, , , , , , , , , , , , 1.681
1618, GB35-097525, Properties of Glass, 1954, v. 001  p. 0421, , 11.07, , , , 1.34, , 8.72, 5.91, , , , , , 72.88, , , 1.653
1619, GB35-097526, Properties of Glass, 1954, v. 001  p. 0421, , 3.64, , , , 15.66, , , 7.06, 9.49, , , , , 63.95, , , 1.703
1620, GB35-097527, Properties of Glass, 1954, v. 001  p. 0421, , , , , , 0.22, , , 6.55, , , 19.46, , , 73.56, , , 1.8
1621, GB35-097528, Properties of Glass, 1954, v. 001  p. 0421, , 0.22, , , 11.0, , , 15.27, , , , , , , 72.93, , , 1.695
1622, GC04-098411, Sumita Optical Glass (J),     , BaSF1-626391, *, , , , , *, , *, *, *, , *, , , , , , 1.637
1623, GC04-098412, Sumita Optical Glass (J),     , BaSF2-664359, *, , , , , *, , *, *, *, , *, , , , , , 1.678
1624, GC04-098413, Sumita Optical Glass (J),     , BaSF3-607402, *, , , , , *, , *, *, *, , *, , , , , , 1.618
1625, GC04-098414, Sumita Optical Glass (J),     , BaSF4-651383, *, , , , , *, , *, *, *, , *, , , , , , 1.663
1626, GC04-098415, Sumita Optical Glass (J),     , BaSF5-603425, *, , , , , *, , *, *, *, , *, , , , , , 1.613
1627, GC04-098416, Sumita Optical Glass (J),     , BaSF6-668419, *, , , , , *, , *, *, *, , *, , , , , , 1.679
1628, GC04-098417, Sumita Optical Glass (J),     , BaSF7-702411, *, , , , , *, , *, *, *, , *, , , , , , 1.714
1629, GC04-098418, Sumita Optical Glass (J),     , BaSF8-723380, *, , , , , *, , *, *, *, , *, , , , , , 1.737
1630, GC04-098419, Sumita Optical Glass (J),     , BaSF10-650393, *, , , , , *, , *, *, *, , *, , , , , , 1.662
1631, GC04-098420, Sumita Optical Glass (J),     , BaSF12-670392, *, , , , , *, , *, *, *, , *, , , , , , 1.682
1632, GC04-098421, Sumita Optical Glass (J),     , BaSF13-698386, *, , , , , *, , *, *, *, , *, , , , , , 1.71
1633, GC04-098422, Sumita Optical Glass (J),     , BaSF14-700349, *, , , , , *, , *, *, *, , *, , , , , , 1.714
1634, GC04-098423, Sumita Optical Glass (J),     , BaSFn1-657367, *, , , , , *, , *, *, *, , *, , , , , , 1.67
1635, GC04-098424, Sumita Optical Glass (J),     , SF1-717295, *, , , , , , , *, *, , , *, , , , , , 1.735
1636, GC04-098425, Sumita Optical Glass (J),     , SF2-648339, *, , , , , , , *, *, , , *, , , , , , 1.661
1637, GC04-098426, Sumita Optical Glass (J),     , SF3-740282, *, , , , , , , *, *, , , *, , , , , , 1.759
1638, GC04-098427, Sumita Optical Glass (J),     , SF4-755275, *, , , , , , , *, *, , , *, , , , , , 1.775
1639, GC04-098428, Sumita Optical Glass (J),     , SF5-673322, *, , , , , , , *, *, , , *, , , , , , 1.687
1640, GC04-098429, Sumita Optical Glass (J),     , SF6-805255, *, , , , , , , *, *, , , *, , , , , , 1.828
1641, GC04-098430, Sumita Optical Glass (J),     , SF7-640346, *, , , , , , , *, *, , , *, , , , , , 1.653
1642, GC04-098431, Sumita Optical Glass (J),     , SF8-689311, *, , , , , , , *, *, , , *, , , , , , 1.705
1643, GC04-098432, Sumita Optical Glass (J),     , SF9-654338, *, , , , , , , *, *, , , *, , , , , , 1.668
1644, GC04-098433, Sumita Optical Glass (J),     , SF10-728283, *, , , , , , , *, *, , , *, , , , , , 1.747
1645, GC04-098434, Sumita Optical Glass (J),     , SF11-785257, *, , , , , , , *, *, , , *, , , , , , 1.806
1646, GC04-098435, Sumita Optical Glass (J),     , SF12-648338, *, , , , , , , *, *, , , *, , , , , , 1.662
1647, GC04-098436, Sumita Optical Glass (J),     , SF13-741277, *, , , , , , , *, *, , , *, , , , , , 1.76
1648, GC04-098437, Sumita Optical Glass (J),     , SF14-762265, *, , , , , , , *, *, , , *, , , , , , 1.782
1649, GC04-098438, Sumita Optical Glass (J),     , SF15-699300, *, , , , , , , *, *, , , *, , , , , , 1.715
1650, GC04-098439, Sumita Optical Glass (J),     , SF16-646340, *, , , , , , , *, *, , , *, , , , , , 1.66
1651, GC04-098440, Sumita Optical Glass (J),     , SF17-650337, *, , , , , , , *, *, , , *, , , , , , 1.664
1652, GC04-098441, Sumita Optical Glass (J),     , SF18-722293, *, , , , , , , *, *, , , *, , , , , , 1.739
1653, GC04-098442, Sumita Optical Glass (J),     , SF19-667331, *, , , , , , , *, *, , , *, , , , , , 1.681
1654, GC04-098443, Sumita Optical Glass (J),     , SFn1-720293, *, , , , , , , *, *, , , *, , , , , , 1.738
1655, GC04-098444, Sumita Optical Glass (J),     , SFn3-847239, *, , , , , , , *, *, , , *, , , , , , 1.872
1656, GC04-098445, Sumita Optical Glass (J),     , SFn4-751278, *, , , , , , , *, *, , , *, , , , , , 1.77
1657, GC10-098448, Sumita Optical Glass (J),     , LaK6-643581, *, *, , , *, , , , , , , , *, , , *, , 1.65
1658, GC10-098449, Sumita Optical Glass (J),     , LaK7-652585, *, *, , , *, , , , , , , , *, , , *, , 1.659
1659, GC10-098450, Sumita Optical Glass (J),     , LaK8-713539, *, *, , , *, , , , , , , , *, , , *, , 1.722
1660, GC10-098451, Sumita Optical Glass (J),     , LaK9-691548, *, *, , , *, , , , , , , , *, , , *, , 1.7
1661, GC10-098452, Sumita Optical Glass (J),     , LaK10-720503, *, *, , , *, , , , , , , , *, , , *, , 1.73
1662, GC10-098453, Sumita Optical Glass (J),     , LaK11-658573, *, *, , , *, , , , , , , , *, , , *, , 1.666
1663, GC10-098454, Sumita Optical Glass (J),     , LaK12-678555, *, *, , , *, , , , , , , , *, , , *, , 1.686
1664, GC10-098455, Sumita Optical Glass (J),     , LaK13-694534, *, *, , , *, , , , , , , , *, , , *, , 1.703
1665, GC10-098456, Sumita Optical Glass (J),     , LaK14-697556, *, *, , , *, , , , , , , , *, , , *, , 1.706
1666, GC10-098457, Sumita Optical Glass (J),     , LaK18-729548, *, *, , , *, , , , , , , , *, , , *, , 1.738
1667, GC10-098458, Sumita Optical Glass (J),     , LaKn1-633607, *, *, , , *, , , , , , , , *, , , *, , 1.64
1668, GC10-098459, Sumita Optical Glass (J),     , LaKn2-641602, *, *, , , *, , , , , , , , *, , , *, , 1.648
1669, GC10-098460, Sumita Optical Glass (J),     , LaKn3-660583, *, *, , , *, , , , , , , , *, , , *, , 1.668
1670, GC10-098461, Sumita Optical Glass (J),     , LaKn4-671572, *, *, , , *, , , , , , , , *, , , *, , 1.679
1671, GC10-098462, Sumita Optical Glass (J),     , LaKn5-650558, *, *, , , *, , , , , , , , *, , , *, , 1.658
1672, GC10-098463, Sumita Optical Glass (J),     , LaKn6-665534, *, *, , , *, , , , , , , , *, , , *, , 1.674
1673, GC10-098464, Sumita Optical Glass (J),     , LaKn7-670517, *, *, , , *, , , , , , , , *, , , *, , 1.679
1674, GC10-098465, Sumita Optical Glass (J),     , LaKn8-678505, *, *, , , *, , , , , , , , *, , , *, , 1.687
1675, GC10-098466, Sumita Optical Glass (J),     , LaKn9-678533, *, *, , , *, , , , , , , , *, , , *, , 1.687
1676, GC10-098467, Sumita Optical Glass (J),     , LaKn10-692506, *, *, , , *, , , , , , , , *, , , *, , 1.702
1677, GC10-098468, Sumita Optical Glass (J),     , LaKn11-658534, *, *, , , *, , , , , , , , *, , , *, , 1.667
1678, GC10-098469, Sumita Optical Glass (J),     , LaKn12-734512, *, *, , , *, , , , , , , , *, , , *, , 1.744
1679, GC10-098470, Sumita Optical Glass (J),     , LaKn13-641568, *, *, , , *, , , , , , , , *, , , *, , 1.649
1680, GC10-098471, Sumita Optical Glass (J),     , LaKn14-741527, *, *, , , *, , , , , , , , *, , , *, , 1.751
1681, GC10-098472, Sumita Optical Glass (J),     , LaKn15-726536, *, *, , , *, , , , , , , , *, , , *, , 1.735
1682, GC10-098473, Sumita Optical Glass (J),     , LaKn16-697565, *, *, , , *, , , , , , , , *, , , *, , 1.705
1683, GC03-098474, Sumita Optical Glass (J),     , LaSKn1-755524, *, *, *, , , *, , , , *, , , *, , , , , 1.765
1684, GC03-098475, Sumita Optical Glass (J),     , LaSKn2-787500, *, *, *, , , *, , , , *, , , *, , , , , 1.797
1685, GC03-098476, Sumita Optical Glass (J),     , LaSKn3-774505, *, *, *, , , *, , , , *, , , *, , , , , 1.785
1686, GC05-098477, Sumita Optical Glass (J),     , LaF2-744449, *, *, , , *, *, , , , *, , *, *, , , *, , 1.756
1687, GC05-098478, Sumita Optical Glass (J),     , LaF3-717479, *, *, , , *, *, , , , *, , *, *, , , *, , 1.727
1688, GC05-098479, Sumita Optical Glass (J),     , LaF4-717482, *, *, , , *, *, , , , *, , *, *, , , *, , 1.727
1689, GC05-098480, Sumita Optical Glass (J),     , LaF7-750350, *, *, , , *, *, , , , *, , *, *, , , *, , 1.765
1690, GC05-098481, Sumita Optical Glass (J),     , LaF8-735410, *, *, , , *, *, , , , *, , *, *, , , *, , 1.748
1691, GC05-098482, Sumita Optical Glass (J),     , LaFn1-685492, *, *, , , *, *, , , , *, , *, *, , , *, , 1.695
1692, GC05-098483, Sumita Optical Glass (J),     , LaFn2-697485, *, *, , , *, *, , , , *, , *, *, , , *, , 1.707
1693, GC05-098484, Sumita Optical Glass (J),     , LaFn3-700480, *, *, , , *, *, , , , *, , *, *, , , *, , 1.71
1694, GC05-098485, Sumita Optical Glass (J),     , LaFn4-720437, *, *, , , *, *, , , , *, , *, *, , , *, , 1.732
1695, GC05-098486, Sumita Optical Glass (J),     , LaFn5-743492, *, *, , , *, *, , , , *, , *, *, , , *, , 1.754
1696, GC05-098487, Sumita Optical Glass (J),     , LaFn7-735495, *, *, , , *, *, , , , *, , *, *, , , *, , 1.745
1697, GC05-098488, Sumita Optical Glass (J),     , LaFn8-756476, *, *, , , *, *, , , , *, , *, *, , , *, , 1.767
1698, GC05-098489, Sumita Optical Glass (J),     , LaFn9-764403, *, *, , , *, *, , , , *, , *, *, , , *, , 1.777
1699, GC05-098490, Sumita Optical Glass (J),     , LaFn10-720421, *, *, , , *, *, , , , *, , *, *, , , *, , 1.732
1700, GC05-098491, Sumita Optical Glass (J),     , LaFn11-720460, *, *, , , *, *, , , , *, , *, *, , , *, , 1.731
1701, GC05-098492, Sumita Optical Glass (J),     , LaFn12-757317, *, *, , , *, *, , , , *, , *, *, , , *, , 1.774
1702, GC05-098493, Sumita Optical Glass (J),     , LaFn13-757363, *, *, , , *, *, , , , *, , *, *, , , *, , 1.771
1703, GC05-098494, Sumita Optical Glass (J),     , LaFn14-745383, *, *, , , *, *, , , , *, , *, *, , , *, , 1.759
1704, GC05-098495, Sumita Optical Glass (J),     , LaSFn1-806407, *, *, , , , *, , , , *, , , *, , , *, , 1.82
1705, GC05-098496, Sumita Optical Glass (J),     , LaSFn2-805396, *, *, , , , *, , , , *, , , *, , , *, , 1.819
1706, GC05-098497, Sumita Optical Glass (J),     , LaSFn3-800423, *, *, , , , *, , , , *, , , *, , , *, , 1.813
1707, GC05-098498, Sumita Optical Glass (J),     , LaSFn4-785437, *, *, , , , *, , , , *, , , *, , , *, , 1.798
1708, GC05-098499, Sumita Optical Glass (J),     , LaSFn6-802467, *, *, , , , *, , , , *, , , *, , , *, , 1.814
1709, GC05-098500, Sumita Optical Glass (J),     , LaSFn7-773496, *, *, , , , *, , , , *, , , *, , , *, , 1.783
1710, GC05-098501, Sumita Optical Glass (J),     , LaSFn8-835426, *, *, , , , *, , , , *, , , *, , , *, , 1.849
1711, GC05-098502, Sumita Optical Glass (J),     , LaSFn9-816468, *, *, , , , *, , , , *, , , *, , , *, , 1.828
1712, GC05-098503, Sumita Optical Glass (J),     , LaSFn10-816444, *, *, , , , *, , , , *, , , *, , , *, , 1.828
1713, GC05-098504, Sumita Optical Glass (J),     , LaSFn11-841432, *, *, , , , *, , , , *, , , *, , , *, , 1.855
1714, GC05-098505, Sumita Optical Glass (J),     , LaSFn12-838420, *, *, , , , *, , , , *, , , *, , , *, , 1.851
1715, GC05-098506, Sumita Optical Glass (J),     , LaSFn13-863416, *, *, , , , *, , , , *, , , *, , , *, , 1.878
1716, GC05-098507, Sumita Optical Glass (J),     , LaSFn14-834372, *, *, , , , *, , , , *, , , *, , , *, , 1.85
1717, GC05-098508, Sumita Optical Glass (J),     , LaSFn15-831365, *, *, , , , *, , , , *, , , *, , , *, , 1.847
1718, GC05-098509, Sumita Optical Glass (J),     , LaSFn16-788474, *, *, , , , *, , , , *, , , *, , , *, , 1.8
1719, GC05-098510, Sumita Optical Glass (J),     , LaSFn17-883410, *, *, , , , *, , , , *, , , *, , , *, , 1.898
1720, GC05-098511, Sumita Optical Glass (J),     , LaSFn18-774492, *, *, , , , *, , , , *, , , *, , , *, , 1.785
1721, GC05-098512, Sumita Optical Glass (J),     , LaSFn19-795452, *, *, , , , *, , , , *, , , *, , , *, , 1.807
1722, GC05-098513, Sumita Optical Glass (J),     , LaSFn20-909345, *, *, , , , *, , , , *, , , *, , , *, , 1.927
1723, GC05-098514, Sumita Optical Glass (J),     , LaSFn21-850324, *, *, , , , *, , , , *, , , *, , , *, , 1.869
1724, GC05-098515, Sumita Optical Glass (J),     , KzF1-551496, *, *, *, , , , , , *, *, , , , , , , , 1.559
1725, GC05-098516, Sumita Optical Glass (J),     , KzF2-529518, *, *, *, , , , , , *, *, , , , , , , , 1.537
1726, GC05-098517, Sumita Optical Glass (J),     , KzF4-570481, *, *, *, , , , , , *, *, , , , , , , , 1.579
1727, GC05-098518, Sumita Optical Glass (J),     , KzF5-521528, *, *, *, , , , , , *, *, , , , , , , , 1.528
1728, GC05-098519, Sumita Optical Glass (J),     , KzF6-527511, *, *, *, , , , , , *, *, , , , , , , , 1.534
1729, GC10-098520, Sumita Optical Glass (J),     , KzFS4-613438, , *, *, , , , , , , , , *, , , , , , 1.623
1730, GC05-098522, Sumita Optical Glass (J),     , FK1-471672, , , , , , , , , , , , , , , , , , 1.476
1731, GC05-098523, Sumita Optical Glass (J),     , FK3-465658, , , , , , , , , , , , , , , , , , 1.469
1732, GC05-098524, Sumita Optical Glass (J),     , FK5-487704, , , , , , , , , , , , , , , , , , 1.492
1733, GC05-098525, Sumita Optical Glass (J),     , FK6-446673, , , , , , , , , , , , , , , , , , 1.451
1734, GC05-098526, Sumita Optical Glass (J),     , PK1-504667, *, *, , , , *, , *, *, , , , , , , , , 1.509
1735, GC05-098527, Sumita Optical Glass (J),     , PK2-518652, *, *, , , , *, , *, *, , , , , , , , , 1.524
1736, GC05-098528, Sumita Optical Glass (J),     , PK3-525645, *, *, , , , *, , *, *, , , , , , , , , 1.531
1737, GC05-098529, Sumita Optical Glass (J),     , PSK2-569631, *, *, *, , , *, , *, *, , , , , , , , , 1.575
1738, GC05-098530, Sumita Optical Glass (J),     , PSK3-552635, *, *, *, , , *, , *, *, , , , , , , , , 1.558
1739, GC05-098531, Sumita Optical Glass (J),     , PSKn2-618634, *, *, *, , , *, , *, *, , , , , , , , , 1.625
1740, GC05-098532, Sumita Optical Glass (J),     , BK1-510634, *, *, , , , *, , *, *, *, , , , , , , , 1.516
1741, GC05-098533, Sumita Optical Glass (J),     , BK3-498651, *, *, , , , *, , *, *, *, , , , , , , , 1.504
1742, GC05-098534, Sumita Optical Glass (J),     , BK4-500660, *, *, , , , *, , *, *, *, , , , , , , , 1.506
1743, GC05-098535, Sumita Optical Glass (J),     , BK6-531620, *, *, , , , *, , *, *, *, , , , , , , , 1.537
1744, GC05-098536, Sumita Optical Glass (J),     , BK7-516641, *, *, , , , *, , *, *, *, , , , , , , , 1.522
1745, GC05-098537, Sumita Optical Glass (J),     , BK8-520636, *, *, , , , *, , *, *, *, , , , , , , , 1.526
1746, GC05-098538, Sumita Optical Glass (J),     , BK10-498670, *, *, , , , *, , *, *, *, , , , , , , , 1.503
1747, GC02-098539, Sumita Optical Glass (J),     , BaLK1-526601, *, *, , , , *, , *, *, *, , , , , , , , 1.533
1748, GC02-098540, Sumita Optical Glass (J),     , BaLK3-518603, *, *, , , , *, , *, *, *, , , , , , , , 1.524
1749, GC02-098541, Sumita Optical Glass (J),     , K2-516568, *, , *, , *, , , *, *, , , , , , , , , 1.522
1750, GC02-098542, Sumita Optical Glass (J),     , K3-518590, *, , *, , *, , , *, *, , , , , , , , , 1.524
1751, GC02-098543, Sumita Optical Glass (J),     , K4-519573, *, , *, , *, , , *, *, , , , , , , , , 1.525
1752, GC02-098544, Sumita Optical Glass (J),     , K5-522596, *, , *, , *, , , *, *, , , , , , , , , 1.529
1753, GC02-098545, Sumita Optical Glass (J),     , K7-511605, *, , *, , *, , , *, *, , , , , , , , , 1.517
1754, GC02-098546, Sumita Optical Glass (J),     , K10-501565, *, , *, , *, , , *, *, , , , , , , , , 1.508
1755, GC02-098547, Sumita Optical Glass (J),     , K11-500616, *, , *, , *, , , *, *, , , , , , , , , 1.506
1756, GC02-098548, Sumita Optical Glass (J),     , Kn1-524593, *, , *, , *, , , *, *, , , , , , , , , 1.53
1757, GC07-098549, Sumita Optical Glass (J),     , ZK1-533581, *, *, , , , , , *, *, *, , , , , , , , 1.54
1758, GC07-098550, Sumita Optical Glass (J),     , ZK2-521602, *, *, , , , , , *, *, *, , , , , , , , 1.527
1759, GC07-098551, Sumita Optical Glass (J),     , ZK5-534554, *, *, , , , , , *, *, *, , , , , , , , 1.54
1760, GC03-098552, Sumita Optical Glass (J),     , BaK1-573575, *, *, *, , , *, , *, *, *, , , , , , , , 1.579
1761, GC03-098553, Sumita Optical Glass (J),     , BaK2-540597, *, *, *, , , *, , *, *, *, , , , , , , , 1.546
1762, GC03-098554, Sumita Optical Glass (J),     , BaK3-565558, *, *, *, , , *, , *, *, *, , , , , , , , 1.572
1763, GC03-098555, Sumita Optical Glass (J),     , BaK4-569560, *, *, *, , , *, , *, *, *, , , , , , , , 1.576
1764, GC03-098556, Sumita Optical Glass (J),     , BaK5-557585, *, *, *, , , *, , *, *, *, , , , , , , , 1.563
1765, GC03-098557, Sumita Optical Glass (J),     , BaK6-574564, *, *, *, , , *, , *, *, *, , , , , , , , 1.582
1766, GC03-098558, Sumita Optical Glass (J),     , SK1-610565, *, *, *, , , *, , , , *, , , , , , , , 1.618
1767, GC03-098559, Sumita Optical Glass (J),     , SK2-607567, *, *, *, , , *, , , , *, , , , , , , , 1.615
1768, GC03-098560, Sumita Optical Glass (J),     , SK3-609589, *, *, *, , , *, , , , *, , , , , , , , 1.616
1769, GC03-098561, Sumita Optical Glass (J),     , SK4-613586, *, *, *, , , *, , , , *, , , , , , , , 1.62
1770, GC03-098562, Sumita Optical Glass (J),     , SK5-589612, *, *, *, , , *, , , , *, , , , , , , , 1.596
1771, GC03-098563, Sumita Optical Glass (J),     , SK6-614563, *, *, *, , , *, , , , *, , , , , , , , 1.621
1772, GC03-098564, Sumita Optical Glass (J),     , SK7-607595, *, *, *, , , *, , , , *, , , , , , , , 1.614
1773, GC03-098565, Sumita Optical Glass (J),     , SK8-611558, *, *, *, , , *, , , , *, , , , , , , , 1.619
1774, GC03-098566, Sumita Optical Glass (J),     , SK9-614551, *, *, *, , , *, , , , *, , , , , , , , 1.622
1775, GC03-098567, Sumita Optical Glass (J),     , SK10-623569, *, *, *, , , *, , , , *, , , , , , , , 1.63
1776, GC03-098568, Sumita Optical Glass (J),     , SK11-564608, *, *, *, , , *, , , , *, , , , , , , , 1.57
1777, GC03-098569, Sumita Optical Glass (J),     , SK12-583593, *, *, *, , , *, , , , *, , , , , , , , 1.59
1778, GC03-098570, Sumita Optical Glass (J),     , SK13-592582, *, *, *, , , *, , , , *, , , , , , , , 1.599
1779, GC03-098571, Sumita Optical Glass (J),     , SK14-603607, *, *, *, , , *, , , , *, , , , , , , , 1.61
1780, GC03-098572, Sumita Optical Glass (J),     , SK15-623581, *, *, *, , , *, , , , *, , , , , , , , 1.63
1781, GC03-098573, Sumita Optical Glass (J),     , SK16-620603, *, *, *, , , *, , , , *, , , , , , , , 1.628
1782, GC03-098574, Sumita Optical Glass (J),     , SK18-639555, *, *, *, , , *, , , , *, , , , , , , , 1.647
1783, GC03-098575, Sumita Optical Glass (J),     , SK19-613573, *, *, *, , , *, , , , *, , , , , , , , 1.621
1784, GC03-098576, Sumita Optical Glass (J),     , SK20-560612, *, *, *, , , *, , , , *, , , , , , , , 1.566
1785, GC03-098577, Sumita Optical Glass (J),     , SK16RH-620603, *, *, *, , , *, , , , *, , , , , , , , 1.628
1786, GC03-098578, Sumita Optical Glass (J),     , SK16RNA-620603, *, *, *, , , *, , , , *, , , , , , , , 1.628
1787, GC04-098579, Sumita Optical Glass (J),     , KF1-540509, *, , , , , , , *, , *, , *, , , , , , 1.548
1788, GC04-098580, Sumita Optical Glass (J),     , KF2-526510, *, , , , , , , *, , *, , *, , , , , , 1.534
1789, GC04-098581, Sumita Optical Glass (J),     , KF3-515546, *, , , , , , , *, , *, , *, , , , , , 1.521
1790, GC04-098582, Sumita Optical Glass (J),     , KF4-534516, *, , , , , , , *, , *, , *, , , , , , 1.541
1791, GC04-098583, Sumita Optical Glass (J),     , KF5-523509, *, , , , , , , *, , *, , *, , , , , , 1.53
1792, GC04-098584, Sumita Optical Glass (J),     , KF6-517522, *, , , , , , , *, , *, , *, , , , , , 1.524
1793, GC04-098585, Sumita Optical Glass (J),     , KF8-511509, *, , , , , , , *, , *, , *, , , , , , 1.518
1794, GC04-098586, Sumita Optical Glass (J),     , BaLF1-562509, *, , , , , *, , *, *, *, , *, , , , , , 1.57
1795, GC04-098587, Sumita Optical Glass (J),     , BaLF2-571510, *, , , , , *, , *, *, *, , *, , , , , , 1.579
1796, GC04-098588, Sumita Optical Glass (J),     , BaLF3-571530, *, , , , , *, , *, *, *, , *, , , , , , 1.579
1797, GC04-098589, Sumita Optical Glass (J),     , BaLF4-580539, *, , , , , *, , *, *, *, , *, , , , , , 1.587
1798, GC04-098590, Sumita Optical Glass (J),     , BaLF5-547536, *, , , , , *, , *, *, *, , *, , , , , , 1.555
1799, GC04-098591, Sumita Optical Glass (J),     , BaLF6-589532, *, , , , , *, , *, *, *, , *, , , , , , 1.597
1800, GC04-098592, Sumita Optical Glass (J),     , BaLF7-589512, *, , , , , *, , *, *, *, , *, , , , , , 1.597
1801, GC04-098593, Sumita Optical Glass (J),     , BaLF8-554514, *, , , , , *, , *, *, *, , *, , , , , , 1.561
1802, GC03-098594, Sumita Optical Glass (J),     , SSK1-617540, *, *, *, , , *, , , , *, , *, , , , , , 1.625
1803, GC03-098595, Sumita Optical Glass (J),     , SSK2-622531, *, *, *, , , *, , , , *, , *, , , , , , 1.63
1804, GC03-098596, Sumita Optical Glass (J),     , SSK3-615511, *, *, *, , , *, , , , *, , *, , , , , , 1.623
1805, GC03-098597, Sumita Optical Glass (J),     , SSK4-618551, *, *, *, , , *, , , , *, , *, , , , , , 1.625
1806, GC03-098598, Sumita Optical Glass (J),     , SSK5-658508, *, *, *, , , *, , , , *, , *, , , , , , 1.668
1807, GC03-098599, Sumita Optical Glass (J),     , SSK6-618527, *, *, *, , , *, , , , *, , *, , , , , , 1.626
1808, GC03-098600, Sumita Optical Glass (J),     , SSK8-618498, *, *, *, , , *, , , , *, , *, , , , , , 1.626
1809, GC03-098601, Sumita Optical Glass (J),     , SSK9-620498, *, *, *, , , *, , , , *, , *, , , , , , 1.629
1810, GC03-098602, Sumita Optical Glass (J),     , SSKn1-649530, *, *, *, , , *, , , , *, , *, , , , , , 1.657
1811, GC04-098603, Sumita Optical Glass (J),     , LLF1-548459, *, , , , , , , *, *, , , *, , , , , , 1.557
1812, GC04-098604, Sumita Optical Glass (J),     , LLF2-541472, *, , , , , , , *, *, , , *, , , , , , 1.549
1813, GC04-098605, Sumita Optical Glass (J),     , LLF3-560470, *, , , , , , , *, *, , , *, , , , , , 1.568
1814, GC04-098606, Sumita Optical Glass (J),     , LLF4-561453, *, , , , , , , *, *, , , *, , , , , , 1.57
1815, GC04-098607, Sumita Optical Glass (J),     , LLF6-532489, *, , , , , , , *, *, , , *, , , , , , 1.539
1816, GC04-098608, Sumita Optical Glass (J),     , LLF7-549454, *, , , , , , , *, *, , , *, , , , , , 1.557
1817, GC04-098609, Sumita Optical Glass (J),     , LLF8-533460, *, , , , , , , *, *, , , *, , , , , , 1.541
1818, GC04-098610, Sumita Optical Glass (J),     , LF1-573427, *, , , , , , , *, *, , , *, , , , , , 1.583
1819, GC04-098611, Sumita Optical Glass (J),     , LF2-589410, *, , , , , , , *, *, , , *, , , , , , 1.599
1820, GC04-098612, Sumita Optical Glass (J),     , LF3-582420, *, , , , , , , *, *, , , *, , , , , , 1.592
1821, GC04-098613, Sumita Optical Glass (J),     , LF4-578417, *, , , , , , , *, *, , , *, , , , , , 1.588
1822, GC04-098614, Sumita Optical Glass (J),     , LF5-581408, *, , , , , , , *, *, , , *, , , , , , 1.591
1823, GC04-098615, Sumita Optical Glass (J),     , LF6-567428, *, , , , , , , *, *, , , *, , , , , , 1.577
1824, GC04-098616, Sumita Optical Glass (J),     , LF7-575413, *, , , , , , , *, *, , , *, , , , , , 1.585
1825, GC04-098617, Sumita Optical Glass (J),     , BaF1-557485, *, , , , , *, , *, *, , , *, , , , , , 1.565
1826, GC04-098618, Sumita Optical Glass (J),     , BaF2-570494, *, , , , , *, , *, *, , , *, , , , , , 1.578
1827, GC04-098619, Sumita Optical Glass (J),     , BaF3-583465, *, , , , , *, , *, *, , , *, , , , , , 1.591
1828, GC04-098620, Sumita Optical Glass (J),     , BaF4-606439, *, , , , , *, , *, *, , , *, , , , , , 1.615
1829, GC04-098621, Sumita Optical Glass (J),     , BaF5-607493, *, , , , , *, , *, *, , , *, , , , , , 1.616
1830, GC04-098622, Sumita Optical Glass (J),     , BaF6-589486, *, , , , , *, , *, *, , , *, , , , , , 1.597
1831, GC04-098623, Sumita Optical Glass (J),     , BaF7-608462, *, , , , , *, , *, *, , , *, , , , , , 1.617
1832, GC04-098624, Sumita Optical Glass (J),     , BaF8-624470, *, , , , , *, , *, *, , , *, , , , , , 1.633
1833, GC04-098625, Sumita Optical Glass (J),     , BaF9-643478, *, , , , , *, , *, *, , , *, , , , , , 1.653
1834, GC04-098626, Sumita Optical Glass (J),     , BaF10-670472, *, , , , , *, , *, *, , , *, , , , , , 1.68
1835, GC04-098627, Sumita Optical Glass (J),     , BaF11-667484, *, , , , , *, , *, *, , , *, , , , , , 1.676
1836, GC04-098628, Sumita Optical Glass (J),     , BaF12-639450, *, , , , , *, , *, *, , , *, , , , , , 1.649
1837, GC04-098629, Sumita Optical Glass (J),     , BaF13-669450, *, , , , , *, , *, *, , , *, , , , , , 1.679
1838, GC04-098630, Sumita Optical Glass (J),     , BaFn1-683445, *, , , , , *, , *, *, , , *, , , , , , 1.693
1839, GC04-098631, Sumita Optical Glass (J),     , BaFn2-666480, *, , , , , *, , *, *, , , *, , , , , , 1.676
1840, GC04-098632, Sumita Optical Glass (J),     , BaFn3-664492, *, , , , , *, , *, *, , , *, , , , , , 1.674
1841, GC04-098633, Sumita Optical Glass (J),     , F1-626356, *, , , , , , , *, *, , , *, , , , , , 1.638
1842, GC04-098634, Sumita Optical Glass (J),     , F2-620363, *, , , , , , , *, *, , , *, , , , , , 1.632
1843, GC04-098635, Sumita Optical Glass (J),     , F3-613369, *, , , , , , , *, *, , , *, , , , , , 1.625
1844, GC04-098636, Sumita Optical Glass (J),     , F4-617366, *, , , , , , , *, *, , , *, , , , , , 1.628
1845, GC04-098637, Sumita Optical Glass (J),     , F5-603380, *, , , , , , , *, *, , , *, , , , , , 1.615
1846, GC04-098638, Sumita Optical Glass (J),     , F6-636354, *, , , , , , , *, *, , , *, , , , , , 1.649
1847, GC04-098639, Sumita Optical Glass (J),     , F7-625356, *, , , , , , , *, *, , , *, , , , , , 1.638
1848, GC04-098640, Sumita Optical Glass (J),     , F8-596392, *, , , , , , , *, *, , , *, , , , , , 1.606
1849, GC04-098641, Sumita Optical Glass (J),     , F9-620380, *, , , , , , , *, *, , , *, , , , , , 1.632
1850, GC04-098642, Sumita Optical Glass (J),     , F10-624367, *, , , , , , , *, *, , , *, , , , , , 1.636
1851, GC04-098643, Sumita Optical Glass (J),     , F11-621360, *, , , , , , , *, *, , , *, , , , , , 1.633
1852, GC04-098644, Sumita Optical Glass (J),     , F13-622361, *, , , , , , , *, *, , , *, , , , , , 1.635
1853, GC04-098645, Sumita Optical Glass (J),     , F14-601383, *, , , , , , , *, *, , , *, , , , , , 1.612
1854, GC04-098646, Sumita Optical Glass (J),     , F15-606379, *, , , , , , , *, *, , , *, , , , , , 1.617
1855, GC04-098647, Sumita Optical Glass (J),     , F16-593354, *, , , , , , , *, *, , , *, , , , , , 1.605
