Repository: franck-pigeonneau/glassoptics

# Description of the repository

This python module has been developed to determine the glass optic properties. Data sets are extracted from Interglad V8 and SciGlass databases. Artificial Neural Networks are fitted using keras library.

## `glassdata.py`

`glassdata.py` file defines the GlassData class. It gathers various functions to
clean datasets and manages data for the training stage. It is composed by the
following variables

-   `oxide`: Array of string
    Names of the oxides of the glass composition.
-   `nameproperty`: String
    Name of the property of the glasses.
-   `nsample`: Integer
    Number of the glass.
-   `noxide`: Integer

File: DataSet/nCInterglad.csv (part 6 of 9)
Search Condition
1874, GB02-098898, Properties of Glass, 1954, v. 001  p. 0245, 75.0, , , , , , , 19.25, , , , , , , , , , 1.504
1875, GB02-098899, Properties of Glass, 1954, v. 001  p. 0245, 75.0, , , , , , , 13.48, , , , , , , , , , 1.511
1876, GB02-098900, Properties of Glass, 1954, v. 001  p. 0245, 75.0, , , 5.79, , , , 19.21, , , , , , , , , , 1.502
1877, GB02-098901, Properties of Glass, 1954, v. 001  p. 0245, 75.0, , , 11.28, , , , 13.72, , , , , , , , , , 1.506
1878, GB02-098902, Properties of Glass, 1954, v. 001  p. 0245, 75.0, , , , 5.96, , , 19.04, , , , , , , , , , 1.512
1879, GB02-098903, Properties of Glass, 1954, v. 001  p. 0245, 75.0, , , , 11.91, , , 13.09, , , , , , , , , , 1.524
1880, GB02-098904, Properties of Glass, 1954, v. 001  p. 0245, 75.0, , 6.09, , , , , 18.91, , , , , , , , , , 1.499
1881, GB02-098905, Properties of Glass, 1954, v. 001  p. 0245, 75.0, , 11.47, , , , , 13.53, , , , , , , , , , 1.499
1882, GB05-098951, Properties of Glass, 1954, v. 001  p. 0426, 59.41, 18.48, 2.49, , , , , 19.51, , , , , , , , , , 1.487
1883, GB02-098952, Properties of Glass, 1954, v. 001  p. 0426, 72.99, 9.61, , , , 1.16, , 16.17, , , , , , , , , , 1.514
1884, GB02-098953, Properties of Glass, 1954, v. 001  p. 0426, 74.75, , 0.37, , 5.17, , , 19.59, , , , , , , , , , 1.498
1885, GB02-098954, Properties of Glass, 1954, v. 001  p. 0426, 60.77, 13.46, 0.71, , 0.72, 2.95, , 20.23, , , , 1.09, , , , , , 1.536
1886, GB03-098955, Properties of Glass, 1954, v. 001  p. 0426, 59.92, 6.98, 1.25, , , 13.59, , 6.81, , 11.27, , , , , , , , 1.573
1887, GB03-098956, Properties of Glass, 1954, v. 001  p. 0426, 53.72, 18.31, 4.42, , , 23.49, , , , , , , , , , , , 1.584
1888, GB03-098957, Properties of Glass, 1954, v. 001  p. 0426, 54.21, 7.77, 3.18, , , 24.11, , , , 9.99, , 0.49, , , , , , 1.61
1889, GB02-098958, Properties of Glass, 1954, v. 001  p. 0426, 73.92, 1.4, , , 4.59, , , 17.21, , , , 2.76, , , , , , 1.523
1890, GB02-098959, Properties of Glass, 1954, v. 001  p. 0426, 60.11, 10.46, , , 3.6, 6.44, , 16.62, , , , 2.68, , , , , , 1.562
1891, GB03-098960, Properties of Glass, 1954, v. 001  p. 0426, 53.72, 7.58, 3.09, , , 24.6, , , , 10.23, , 0.53, , , , , , 1.614
1892, GB04-098961, Properties of Glass, 1954, v. 001  p. 0426, 75.54, 0.11, , , 0.45, , , 15.03, , , , 8.68, , , , , , 1.546
1893, GB03-098962, Properties of Glass, 1954, v. 001  p. 0426, 49.79, 5.98, , , , 23.72, , 4.06, , 9.77, , 6.54, , , , , , 1.653
1894, GB04-098963, Properties of Glass, 1954, v. 001  p. 0426, 73.85, , , , 0.45, , , 14.6, , , , 10.99, , , , , , 1.565
1895, GB04-098964, Properties of Glass, 1954, v. 001  p. 0426, 68.94, , , , 0.82, , , 12.16, , , , 17.97, , , , , , 1.612
1896, GB04-098965, Properties of Glass, 1954, v. 001  p. 0426, 69.54, 1.09, , , 0.82, , , 9.36, , , , 19.09, , , , , , 1.621
1897, GB04-098966, Properties of Glass, 1954, v. 001  p. 0426, 65.63, 0.63, , , , , , 11.83, , , , 21.71, , , , , , 1.645
1898, GB04-098967, Properties of Glass, 1954, v. 001  p. 0426, 62.96, , , , 3.78, , , 8.52, , , , 24.6, , , , , , 1.676
1899, GB04-098968, Properties of Glass, 1954, v. 001  p. 0426, 64.72, , , , , , , , 6.01, , , 29.08, , , , , , 1.693
1900, GB06-098969, Properties of Glass, 1954, v. 001  p. 0433, 44.56, 11.05, 8.38, , , , , 6.02, 6.02, , , , , , , , , 1.46339
1901, GB05-098970, Properties of Glass, 1954, v. 001  p. 0433, 72.36, 12.48, , , , 1.0, , 4.75, 7.23, 2.0, , , , , , , , 1.51461
1902, GB03-098971, Properties of Glass, 1954, v. 001  p. 0433, 72.85, 1.0, , , 9.98, , , 5.94, 9.03, 1.0, , , , , , , , 1.52036
1903, GB02-098972, Properties of Glass, 1954, v. 001  p. 0433, 70.86, 4.99, , , , 8.48, 1.5, 4.36, 6.62, 2.99, , , , , , , , 1.53842
1904, GB03-098973, Properties of Glass, 1954, v. 001  p. 0433, 57.33, 5.98, 4.49, , , 24.93, , , , 5.98, , 0.5, , 0.2, , 0.3, , 1.6137
1905, GB03-098974, Properties of Glass, 1954, v. 001  p. 0433, 50.5, 12.5, 1.5, , , 24.0, , , , 3.5, , , 2.0, 2.4, , 3.6, , 1.65233
1906, GB02-098975, Properties of Glass, 1954, v. 001  p. 0433, 81.0, , , , , , , 4.37, 6.63, 3.5, , 3.0, , , , , , 1.5256
1907, GB02-098976, Properties of Glass, 1954, v. 001  p. 0433, 69.79, 2.49, , , , 6.98, , 3.96, 6.01, 6.48, , 3.99, , , , , , 1.55889
1908, GB03-098977, Properties of Glass, 1954, v. 001  p. 0433, 65.88, , , , , 8.98, , 3.49, 3.49, 8.98, , 8.98, , , , , , 1.6013
1909, GB02-098978, Properties of Glass, 1954, v. 001  p. 0433, 69.43, , , , , 4.5, , 3.57, 5.42, 1.0, , 15.98, , , , , , 1.61242
1910, GB04-098979, Properties of Glass, 1954, v. 001  p. 0433, 77.7, 1.01, , , , 1.01, , 3.4, 6.69, , , 10.09, , , , , , 1.55495
1911, GB04-098980, Properties of Glass, 1954, v. 001  p. 0433, 76.69, , , , , 1.01, , 3.4, 6.69, , , 12.11, , , , , , 1.56861
1912, GB04-098981, Properties of Glass, 1954, v. 001  p. 0433, 73.43, , , , , , , 2.58, 3.92, 0.5, , 19.48, , , , , , 1.61218
1913, GB04-098982, Properties of Glass, 1954, v. 001  p. 0433, 63.07, , , , , , , 0.81, 1.21, , , 34.81, , 0.02, , 0.03, , 1.74302
1914, GB27-098983, Properties of Glass, 1954, v. 001  p. 0433, , , , , , , , , , , , 43.0, , 0.8, , 1.2, 38.0, 1.98605
1915, GP05-102916, Japanese Patent, 1990, A069334, 56.29, 16.74, , , , 3.28, 4.3, 3.99, 4.03, , , , , 3.86, , 4.08, , 1.607
1916, GP05-102917, Japanese Patent, 1990, A069334, 59.53, 14.29, , , , 3.84, 4.09, 2.15, 4.12, , , , , 4.61, , 4.45, , 1.607
1917, GP05-102918, Japanese Patent, 1990, A069334, 56.14, 17.55, , , , 3.86, 4.11, 2.16, 4.14, , , , , 4.63, , 4.47, , 1.607
1918, GP05-102919, Japanese Patent, 1990, A069334, 56.41, 16.73, , , , 4.05, 4.31, 3.53, 3.12, , , , , 3.89, , 4.1, , 1.609
1919, GP05-102920, Japanese Patent, 1990, A069334, 50.5, 20.9, , , , 4.3, 4.15, 4.59, 4.19, , , , , 4.21, , 3.92, , 1.609
1920, GP05-102921, Japanese Patent, 1990, A069334, 56.81, 16.66, , , , 4.02, 4.28, 2.25, 4.33, , , , , 4.37, , 4.07, , 1.606
1921, GP05-102922, Japanese Patent, 1990, A069334, 56.8, 16.66, , , , 4.02, 4.3, 2.25, 4.33, , , , , 4.37, , 4.07, , 1.607
1922, GP05-102923, Japanese Patent, 1990, A069334, 56.88, 16.67, , , , 4.05, 4.3, 1.29, 4.34, , , , , 4.39, , 4.7, , 1.61
1923, GP05-102924, Japanese Patent, 1990, A069334, 57.99, 15.94, , , , 3.84, 4.11, 0.96, 5.01, , , , , 5.07, , 4.48, , 1.606
1924, GP05-102925, Japanese Patent, 1990, A069334, 58.42, 16.04, , , , 4.86, 4.14, 2.18, 2.6, , , , , 5.12, , 2.92, , 1.606
1925, GP05-102926, Japanese Patent, 1990, A069334, 57.85, 15.9, , , , 3.85, 4.1, 2.16, 4.13, , , , , 4.61, , 4.48, , 1.606
1926, GP01-107017, US Patent    Corning Inc. (US), 1990, A4961767, 99.83, , , , , , , , , , , , , , , , , 1.459
1927, GP02-128006, Japanese Patent    Nippon Electric Glass (J), 1993, A294671, 44.11, , , , , , , , 12.31, , , , , 14.51, , , , 1.582
1928, GP02-128007, Japanese Patent    Nippon Electric Glass (J), 1993, A294671, 68.53, , , , , , , 15.5, 1.82, , , , , 3.01, , 11.14, , 1.583
1929, GB10-130609, Handbook of Glass Data, 1991, v. 00D  p. 0049, , 70.0, , , , , 20.0, , , , , , , , , , , 1.531
1930, GB10-130610, Handbook of Glass Data, 1991, v. 00D  p. 0049, , 60.0, , , , , 20.0, , , , , , , , , , , 1.539
1931, GB10-130611, Handbook of Glass Data, 1991, v. 00D  p. 0049, , 60.0, , , , , 30.0, , , , , , , , , , , 1.556
1932, GB10-130612, Handbook of Glass Data, 1991, v. 00D  p. 0049, , 50.0, , , , , 30.0, , , , , , , , , , , 1.564
1933, GB10-130613, Handbook of Glass Data, 1991, v. 00D  p. 0049, , 40.0, , , , , 30.0, , , , , , , , , , , 1.573
1934, GB10-130614, Handbook of Glass Data, 1991, v. 00D  p. 0049, , 60.0, , , , , 30.0, , , , 10.0, , , , , , , 1.581
1935, GB10-130615, Handbook of Glass Data, 1991, v. 00D  p. 0050, , 70.0, , , , , 10.0, , , , 20.0, , , , , , , 1.581
1936, GB10-130616, Handbook of Glass Data, 1991, v. 00D  p. 0050, , 60.0, , , , , 20.0, , , , 20.0, , , , , , , 1.597
1937, GB10-130617, Handbook of Glass Data, 1991, v. 00D  p. 0050, , 50.0, , , , , 30.0, , , , 20.0, , , , , , , 1.609
1938, GB10-130618, Handbook of Glass Data, 1991, v. 00D  p. 0050, , 60.0, , , , , 10.0, , , , 30.0, , , , , , , 1.61
1939, GB10-130619, Handbook of Glass Data, 1991, v. 00D  p. 0050, , 60.0, , , , , , 30.0, , , , , , , , , , 1.517
1940, GB10-130620, Handbook of Glass Data, 1991, v. 00D  p. 0050, , 50.0, , , , , , 30.0, , , , , , , , , , 1.526
1941, GB10-130621, Handbook of Glass Data, 1991, v. 00D  p. 0050, , 40.0, , , , , , 30.0, , , , , , , , , , 1.536
1942, GB10-130622, Handbook of Glass Data, 1991, v. 00D  p. 0050, , , , , , , , , , , , , , , , , , 1.543
1943, GB10-130623, Handbook of Glass Data, 1991, v. 00D  p. 0050, , 65.0, , , , 20.0, , 15.0, , , , , , , , , , 1.574
1944, GB10-130624, Handbook of Glass Data, 1991, v. 00D  p. 0050, , 65.0, , , , 30.0, , 5.0, , , , , , , , , , 1.611
1945, GB10-130625, Handbook of Glass Data, 1991, v. 00D  p. 0050, , , , , , , , , , , , , , , , , , 1.526
1946, GB10-130626, Handbook of Glass Data, 1991, v. 00D  p. 0050, , 65.0, , , , 15.0, , , 20.0, , , , , , , , , 1.538
1947, GB10-131370, Handbook of Glass Data, 1991, v. 00D  p. 0088, , 70.0, 10.0, , , , 20.0, , , , , , , , , , , 1.52
1948, GB10-131371, Handbook of Glass Data, 1991, v. 00D  p. 0088, , 65.0, 5.0, , , , 30.0, , , , , , , , , , , 1.546
1949, GB10-131372, Handbook of Glass Data, 1991, v. 00D  p. 0088, , 60.0, 10.0, , , , 30.0, , , , , , , , , , , 1.546
1950, GB10-131373, Handbook of Glass Data, 1991, v. 00D  p. 0088, , 55.0, 15.0, , , , 30.0, , , , , , , , , , , 1.543
1951, GB10-131374, Handbook of Glass Data, 1991, v. 00D  p. 0088, , 50.0, 10.0, , , , 40.0, , , , , , , , , , , 1.564
1952, GB10-131375, Handbook of Glass Data, 1991, v. 00D  p. 0088, , 65.0, 20.0, , , , , 15.0, , , , , , , , , , 1.495
1953, GB10-131376, Handbook of Glass Data, 1991, v. 00D  p. 0088, , 55.0, 20.0, , , , , 25.0, , , , , , , , , , 1.501
1954, GB10-131377, Handbook of Glass Data, 1991, v. 00D  p. 0088, , 60.0, 10.0, , , , , 30.0, , , , , , , , , , 1.508
1955, GB10-131378, Handbook of Glass Data, 1991, v. 00D  p. 0088, , 50.0, 20.0, , , , , 30.0, , , , , , , , , , 1.505
1956, GB10-131379, Handbook of Glass Data, 1991, v. 00D  p. 0088, , 45.0, 25.0, , , , , 30.0, , , , , , , , , , 1.504
1957, GB10-131380, Handbook of Glass Data, 1991, v. 00D  p. 0088, , 45.0, 20.0, , , , , 35.0, , , , , , , , , , 1.511
1958, GB10-131381, Handbook of Glass Data, 1991, v. 00D  p. 0088, , 35.0, 20.0, , , , , 45.0, , , , , , , , , , 1.519
1959, GB10-131692, Handbook of Glass Data, 1991, v. 00D  p. 0114, , 70.0, , , , , 20.0, , , , , , , , , , , 1.591
1960, GB10-131693, Handbook of Glass Data, 1991, v. 00D  p. 0114, , 65.0, , , , , 30.0, , , , , , , , , , , 1.584
1961, GB10-131694, Handbook of Glass Data, 1991, v. 00D  p. 0114, , 60.0, , , , , 30.0, , , , , , , , , , , 1.619
1962, GB10-131695, Handbook of Glass Data, 1991, v. 00D  p. 0114, , 60.0, , , , , , 35.0, , , , , , 5.0, , , , 1.547
1963, GB10-131696, Handbook of Glass Data, 1991, v. 00D  p. 0114, , 55.0, , , , , , 35.0, , , , , , 10.0, , , , 1.577
1964, GB10-131697, Handbook of Glass Data, 1991, v. 00D  p. 0114, , 50.0, , , , , , 35.0, , , , , , 15.0, , , , 1.6
1965, GB10-131698, Handbook of Glass Data, 1991, v. 00D  p. 0114, , 45.0, , , , , , 35.0, , , , , , 20.0, , , , 1.641
1966, GB10-131699, Handbook of Glass Data, 1991, v. 00D  p. 0114, , 65.0, , , , , , 30.0, , , , , , , , 5.0, , 1.538
1967, GB10-131700, Handbook of Glass Data, 1991, v. 00D  p. 0114, , 60.0, , , , , , 30.0, , , , , , , , 10.0, , 1.551
1968, GB10-131701, Handbook of Glass Data, 1991, v. 00D  p. 0114, , 55.0, , , , , , 30.0, , , , , , , , 15.0, , 1.571
1969, GB10-131702, Handbook of Glass Data, 1991, v. 00D  p. 0114, , 65.0, , , , , , , 30.0, , , , , 5.0, , , , 1.526
1970, GB10-131703, Handbook of Glass Data, 1991, v. 00D  p. 0114, , 60.0, , , , , , , 30.0, , , , , 10.0, , , , 1.558
1971, GB10-131704, Handbook of Glass Data, 1991, v. 00D  p. 0114, , 55.0, , , , , , , 30.0, , , , , 15.0, , , , 1.589
1972, GB10-131705, Handbook of Glass Data, 1991, v. 00D  p. 0114, , 50.0, , , , , , , 30.0, , , , , 20.0, , , , 1.62
1973, GB10-131706, Handbook of Glass Data, 1991, v. 00D  p. 0114, , 70.0, , , , , , , 25.0, , , , , , , 5.0, , 1.506
1974, GB10-131707, Handbook of Glass Data, 1991, v. 00D  p. 0114, , 65.0, , , , , , , 25.0, , , , , , , 10.0, , 1.524
1975, GB10-131708, Handbook of Glass Data, 1991, v. 00D  p. 0114, , 60.0, , , , , , , 25.0, , , , , , , 15.0, , 1.541
1976, GB10-131937, Handbook of Glass Data, 1991, v. 00D  p. 0134, , 65.0, , , , , 30.0, , , , , , , , , , , 1.61
1977, GB10-131938, Handbook of Glass Data, 1991, v. 00D  p. 0134, , 65.0, , , , , 25.0, , , , , , , , , , , 1.644
1978, GB10-131939, Handbook of Glass Data, 1991, v. 00D  p. 0134, , 60.0, , , , , 30.0, , , , , , , , , , , 1.659
1979, GB10-131940, Handbook of Glass Data, 1991, v. 00D  p. 0134, , 55.0, , , , , 30.0, , , , , , , , , , , 1.723
1980, GB10-131941, Handbook of Glass Data, 1991, v. 00D  p. 0134, , 55.0, , , , , 35.0, , , , , , , , , , , 1.673
1981, GB10-131942, Handbook of Glass Data, 1991, v. 00D  p. 0134, , 50.0, , , , , 40.0, , , , , , , , , , , 1.685
1982, GB10-131943, Handbook of Glass Data, 1991, v. 00D  p. 0134, , 65.0, , , , , , 30.0, , , , , , , , , , 1.569
1983, GB10-131944, Handbook of Glass Data, 1991, v. 00D  p. 0134, , 60.0, , , , , , 30.0, , , , , , , , , , 1.626
1984, GB10-131945, Handbook of Glass Data, 1991, v. 00D  p. 0134, , 65.0, , , , , , , 30.0, , , , , , , , , 1.556
1985, GB10-131946, Handbook of Glass Data, 1991, v. 00D  p. 0134, , 60.0, , , , , , , 30.0, , , , , , , , , 1.601
1986, GB10-132058, Handbook of Glass Data, 1991, v. 00D  p. 0156, , 70.0, , , , , 25.0, , , , , , , , , , , 1.558
1987, GB10-132059, Handbook of Glass Data, 1991, v. 00D  p. 0156, , 65.0, , , , , 25.0, , , , , , , , , , , 1.577
1988, GB10-132060, Handbook of Glass Data, 1991, v. 00D  p. 0156, , 60.0, , , , , 25.0, , , , , , , , , , , 1.608
1989, GB10-132061, Handbook of Glass Data, 1991, v. 00D  p. 0156, , 70.0, , , , , , 25.0, , , , , , , , , , 1.529
1990, GB10-132062, Handbook of Glass Data, 1991, v. 00D  p. 0156, , 65.0, , , , , , 25.0, , , , , , , , , , 1.545
1991, GB10-132063, Handbook of Glass Data, 1991, v. 00D  p. 0156, , 60.0, , , , , , 25.0, , , , , , , , , , 1.571
1992, GB10-132064, Handbook of Glass Data, 1991, v. 00D  p. 0156, , 55.0, , , , , , 25.0, , , , , , , , , , 1.592
1993, GB10-132065, Handbook of Glass Data, 1991, v. 00D  p. 0156, , 50.0, , , , , , 25.0, , , , , , , , , , 1.604
1994, GB10-132066, Handbook of Glass Data, 1991, v. 00D  p. 0156, , 45.0, , , , , , 25.0, , , , , , , , , , 1.642
1995, GB10-132067, Handbook of Glass Data, 1991, v. 00D  p. 0156, , 75.0, , , , , , , 20.0, , , , , , , , , 1.507
1996, GB10-132068, Handbook of Glass Data, 1991, v. 00D  p. 0156, , 70.0, , , , , , , 20.0, , , , , , , , , 1.528
1997, GB10-132069, Handbook of Glass Data, 1991, v. 00D  p. 0156, , 65.0, , , , , , , 20.0, , , , , , , , , 1.545
1998, GB10-132266, Handbook of Glass Data, 1991, v. 00D  p. 0173, , 50.0, , 30.0, , , , , , , , , , , , , , 1.558
1999, GB10-132267, Handbook of Glass Data, 1991, v. 00D  p. 0173, , 45.0, , 30.0, , , , , , , , , , , , , , 1.563
2000, GB10-132268, Handbook of Glass Data, 1991, v. 00D  p. 0173, , 40.0, , 30.0, , , , , , , , , , , , , , 1.569
2001, GB10-132269, Handbook of Glass Data, 1991, v. 00D  p. 0173, , 35.0, , 30.0, , , , , , , , , , , , , , 1.572
2002, GB10-132270, Handbook of Glass Data, 1991, v. 00D  p. 0173, , 50.0, , 40.0, , , , , , , , , , , , , , 1.567
2003, GB10-132271, Handbook of Glass Data, 1991, v. 00D  p. 0173, , 60.0, , , 30.0, , , , , , , , , , , , , 1.592
2004, GB10-132272, Handbook of Glass Data, 1991, v. 00D  p. 0173, , 50.0, , , 30.0, , , , , , , , , , , , , 1.601
2005, GB10-132273, Handbook of Glass Data, 1991, v. 00D  p. 0173, , 40.0, , , 30.0, , , , , , , , , , , , , 1.611
2006, GB10-132274, Handbook of Glass Data, 1991, v. 00D  p. 0173, , 30.0, , , 30.0, , , , , , , , , , , , , 1.613
2007, GB10-132275, Handbook of Glass Data, 1991, v. 00D  p. 0173, , 50.0, , , , , , , , , 25.0, , , , , , , 1.596
2008, GB10-132276, Handbook of Glass Data, 1991, v. 00D  p. 0173, , 45.0, , , , , , , , , 30.0, , , , , , , 1.615
2009, GB10-132277, Handbook of Glass Data, 1991, v. 00D  p. 0173, , 60.0, , , , , , , , , 35.0, , , , , , , 1.61
2010, GB10-132278, Handbook of Glass Data, 1991, v. 00D  p. 0173, , 50.0, , , , , , , , , 35.0, , , , , , , 1.617
2011, GB10-132279, Handbook of Glass Data, 1991, v. 00D  p. 0173, , 40.0, , , , , , , , , 35.0, , , , , , , 1.63
2012, GB10-132280, Handbook of Glass Data, 1991, v. 00D  p. 0173, , 30.0, , , , , , , , , 35.0, , , , , , , 1.634
2013, GB10-132281, Handbook of Glass Data, 1991, v. 00D  p. 0173, , 35.0, , , , , , , , , 40.0, , , , , , , 1.643
2014, GB10-132282, Handbook of Glass Data, 1991, v. 00D  p. 0173, , 30.0, , , , , , , , , 45.0, , , , , , , 1.652
2015, GB10-132283, Handbook of Glass Data, 1991, v. 00D  p. 0173, , 55.0, , , , 15.0, , , , , , , , , , , , 1.567
2016, GB10-132284, Handbook of Glass Data, 1991, v. 00D  p. 0173, , 45.0, , , , 25.0, , , , , , , , , , , , 1.615
2017, GB10-132285, Handbook of Glass Data, 1991, v. 00D  p. 0173, , 60.0, , , , 30.0, , , , , , , , , , , , 1.617
2018, GB10-132286, Handbook of Glass Data, 1991, v. 00D  p. 0173, , 50.0, , , , 30.0, , , , , , , , , , , , 1.626
2019, GB10-132287, Handbook of Glass Data, 1991, v. 00D  p. 0173, , 40.0, , , , 30.0, , , , , , , , , , , , 1.634
2020, GB10-132288, Handbook of Glass Data, 1991, v. 00D  p. 0173, , 55.0, , 35.0, 10.0, , , , , , , , , , , , , 1.58
2021, GB10-132289, Handbook of Glass Data, 1991, v. 00D  p. 0173, , 55.0, , 25.0, 20.0, , , , , , , , , , , , , 1.594
2022, GB10-132290, Handbook of Glass Data, 1991, v. 00D  p. 0173, , 60.0, , 10.0, 30.0, , , , , , , , , , , , , 1.598
2023, GB10-132291, Handbook of Glass Data, 1991, v. 00D  p. 0173, , 50.0, , 20.0, 30.0, , , , , , , , , , , , , 1.608
2024, GB10-132292, Handbook of Glass Data, 1991, v. 00D  p. 0173, , 45.0, , 25.0, 30.0, , , , , , , , , , , , , 1.616
2025, GB10-132293, Handbook of Glass Data, 1991, v. 00D  p. 0173, , 60.0, , 30.0, , , , , , , 10.0, , , , , , , 1.573
2026, GB10-132294, Handbook of Glass Data, 1991, v. 00D  p. 0173, , 60.0, , 20.0, , , , , , , 20.0, , , , , , , 1.591
2027, GB10-132295, Handbook of Glass Data, 1991, v. 00D  p. 0173, , 50.0, , 30.0, , , , , , , 20.0, , , , , , , 1.605
2028, GB10-132296, Handbook of Glass Data, 1991, v. 00D  p. 0173, , 60.0, , 10.0, , , , , , , 30.0, , , , , , , 1.609
2029, GB10-132297, Handbook of Glass Data, 1991, v. 00D  p. 0173, , 50.0, , 20.0, , , , , , , 30.0, , , , , , , 1.618
2030, GB10-132298, Handbook of Glass Data, 1991, v. 00D  p. 0173, , 40.0, , 30.0, , , , , , , 30.0, , , , , , , 1.624
2031, GB10-132299, Handbook of Glass Data, 1991, v. 00D  p. 0173, , 60.0, , 30.0, , 10.0, , , , , , , , , , , , 1.583
2032, GB10-132300, Handbook of Glass Data, 1991, v. 00D  p. 0173, , 60.0, , 20.0, , 20.0, , , , , , , , , , , , 1.603
2033, GB10-132301, Handbook of Glass Data, 1991, v. 00D  p. 0173, , 50.0, , 30.0, , 20.0, , , , , , , , , , , , 1.615
2034, GB10-132302, Handbook of Glass Data, 1991, v. 00D  p. 0173, , 65.0, , 5.0, , 30.0, , , , , , , , , , , , 1.617
2035, GB10-132303, Handbook of Glass Data, 1991, v. 00D  p. 0173, , 60.0, , 10.0, , 30.0, , , , , , , , , , , , 1.62
2036, GB10-132304, Handbook of Glass Data, 1991, v. 00D  p. 0173, , 55.0, , 15.0, , 30.0, , , , , , , , , , , , 1.63
2037, GB10-132305, Handbook of Glass Data, 1991, v. 00D  p. 0173, , 50.0, , 20.0, , 30.0, , , , , , , , , , , , 1.632
2038, GB10-132306, Handbook of Glass Data, 1991, v. 00D  p. 0173, , 40.0, , 30.0, , 30.0, , , , , , , , , , , , 1.645
2039, GB10-132307, Handbook of Glass Data, 1991, v. 00D  p. 0173, , 30.0, , 40.0, , 30.0, , , , , , , , , , , , 1.65
2040, GB10-132308, Handbook of Glass Data, 1991, v. 00D  p. 0173, , 68.18, , , 22.73, 9.09, , , , , , , , , , , , 1.606
2041, GB10-132309, Handbook of Glass Data, 1991, v. 00D  p. 0173, , 75.0, , , 5.0, 20.0, , , , , , , , , , , , 1.581
2042, GB10-132310, Handbook of Glass Data, 1991, v. 00D  p. 0173, , 65.0, , , 15.0, 20.0, , , , , , , , , , , , 1.616
2043, GB10-132311, Handbook of Glass Data, 1991, v. 00D  p. 0173, , 55.0, , , 25.0, 20.0, , , , , , , , , , , , 1.637
2044, GB10-132312, Handbook of Glass Data, 1991, v. 00D  p. 0173, , 50.0, , , 30.0, 20.0, , , , , , , , , , , , 1.641
2045, GB10-132313, Handbook of Glass Data, 1991, v. 00D  p. 0173, , 65.0, , , 10.0, 25.0, , , , , , , , , , , , 1.618
2046, GB10-132314, Handbook of Glass Data, 1991, v. 00D  p. 0173, , 70.0, , , , 10.0, , , , , 20.0, , , , , , , 1.595
2047, GB10-132315, Handbook of Glass Data, 1991, v. 00D  p. 0173, , 70.0, , , , 20.0, , , , , 10.0, , , , , , , 1.6
2048, GB10-133053, Handbook of Glass Data, 1991, v. 00D  p. 0226, , 45.0, 20.0, , , , , , , , , , , , , , , 1.564
2049, GB10-133054, Handbook of Glass Data, 1991, v. 00D  p. 0226, , 40.0, 20.0, , , , , , , , , , , , , , , 1.575
2050, GB10-133055, Handbook of Glass Data, 1991, v. 00D  p. 0226, , 70.0, , , , , , , , , , , 20.0, , , , , 1.703
2051, GB10-133056, Handbook of Glass Data, 1991, v. 00D  p. 0226, , 65.0, , , , , , , , , , , 15.0, , , , , 1.683
2052, GB10-133057, Handbook of Glass Data, 1991, v. 00D  p. 0226, , 55.0, , , , , , , , , , , 15.0, , , , , 1.688
2053, GB10-133058, Handbook of Glass Data, 1991, v. 00D  p. 0226, , 50.0, , , , , , , , , , , 15.0, , , , , 1.693
2054, GB10-133059, Handbook of Glass Data, 1991, v. 00D  p. 0226, , 65.0, 15.0, 20.0, , , , , , , , , , , , , , 1.535
2055, GB10-133060, Handbook of Glass Data, 1991, v. 00D  p. 0226, , 60.0, 10.0, 30.0, , , , , , , , , , , , , , 1.549
2056, GB10-133061, Handbook of Glass Data, 1991, v. 00D  p. 0226, , 55.0, 15.0, 30.0, , , , , , , , , , , , , , 1.555
2057, GB10-133062, Handbook of Glass Data, 1991, v. 00D  p. 0226, , 50.0, 20.0, 30.0, , , , , , , , , , , , , , 1.561
2058, GB10-133063, Handbook of Glass Data, 1991, v. 00D  p. 0226, , 55.0, 5.0, 40.0, , , , , , , , , , , , , , 1.563
2059, GB10-133064, Handbook of Glass Data, 1991, v. 00D  p. 0226, , 50.0, 10.0, 40.0, , , , , , , , , , , , , , 1.567
2060, GB10-133065, Handbook of Glass Data, 1991, v. 00D  p. 0226, , 45.0, 15.0, 40.0, , , , , , , , , , , , , , 1.571
2061, GB10-133066, Handbook of Glass Data, 1991, v. 00D  p. 0226, , 70.0, , 15.0, , , , , , , , , 15.0, , , , , 1.679
2062, GB10-133067, Handbook of Glass Data, 1991, v. 00D  p. 0226, , 65.0, , 20.0, , , , , , , , , 15.0, , , , , 1.689
2063, GB10-133068, Handbook of Glass Data, 1991, v. 00D  p. 0226, , 60.0, , 25.0, , , , , , , , , 15.0, , , , , 1.697
2064, GB10-133069, Handbook of Glass Data, 1991, v. 00D  p. 0226, , 55.0, , 30.0, , , , , , , , , 15.0, , , , , 1.701
2065, GB10-133070, Handbook of Glass Data, 1991, v. 00D  p. 0226, , 50.0, , 35.0, , , , , , , , , 15.0, , , , , 1.706
2066, GB10-133071, Handbook of Glass Data, 1991, v. 00D  p. 0226, , 65.0, 15.0, , 20.0, , , , , , , , , , , , , 1.548
2067, GB10-133072, Handbook of Glass Data, 1991, v. 00D  p. 0226, , 55.0, 15.0, , 30.0, , , , , , , , , , , , , 1.58
2068, GB10-133073, Handbook of Glass Data, 1991, v. 00D  p. 0226, , 45.0, 25.0, , 30.0, , , , , , , , , , , , , 1.579
2069, GB10-133074, Handbook of Glass Data, 1991, v. 00D  p. 0226, , 45.0, 15.0, , 40.0, , , , , , , , , , , , , 1.604
2070, GB10-133075, Handbook of Glass Data, 1991, v. 00D  p. 0226, , 35.0, 25.0, , 40.0, , , , , , , , , , , , , 1.603
2071, GB10-133076, Handbook of Glass Data, 1991, v. 00D  p. 0226, , 35.0, 15.0, , 50.0, , , , , , , , , , , , , 1.626
2072, GB10-133077, Handbook of Glass Data, 1991, v. 00D  p. 0226, , 25.0, 25.0, , 50.0, , , , , , , , , , , , , 1.624
2073, GB10-133078, Handbook of Glass Data, 1991, v. 00D  p. 0226, , 15.0, 25.0, , 60.0, , , , , , , , , , , , , 1.637
2074, GB10-133079, Handbook of Glass Data, 1991, v. 00D  p. 0226, , 70.0, , , 20.0, , , , , , , , 10.0, , , , , 1.653
2075, GB10-133080, Handbook of Glass Data, 1991, v. 00D  p. 0226, , 60.0, , , 30.0, , , , , , , , 10.0, , , , , 1.679
2076, GB10-133081, Handbook of Glass Data, 1991, v. 00D  p. 0226, , 50.0, , , 40.0, , , , , , , , 10.0, , , , , 1.693
2077, GB10-133082, Handbook of Glass Data, 1991, v. 00D  p. 0226, , 50.0, 15.0, , , , , , , , 35.0, , , , , , , 1.596
2078, GB10-133083, Handbook of Glass Data, 1991, v. 00D  p. 0226, , 45.0, 20.0, , , , , , , , 35.0, , , , , , , 1.596
2079, GB10-133084, Handbook of Glass Data, 1991, v. 00D  p. 0226, , 40.0, 25.0, , , , , , , , 35.0, , , , , , , 1.592
2080, GB10-133085, Handbook of Glass Data, 1991, v. 00D  p. 0226, , 50.0, 10.0, , , , , , , , 40.0, , , , , , , 1.612
2081, GB10-133086, Handbook of Glass Data, 1991, v. 00D  p. 0226, , 40.0, 15.0, , , , , , , , 45.0, , , , , , , 1.621
2082, GB10-133087, Handbook of Glass Data, 1991, v. 00D  p. 0226, , 35.0, 15.0, , , , , , , , 50.0, , , , , , , 1.63
2083, GB10-133088, Handbook of Glass Data, 1991, v. 00D  p. 0226, , 30.0, 15.0, , , , , , , , 55.0, , , , , , , 1.635
2084, GB10-133089, Handbook of Glass Data, 1991, v. 00D  p. 0226, , 75.0, , , , , , , , , 15.0, , 10.0, , , , , 1.641
2085, GB10-133090, Handbook of Glass Data, 1991, v. 00D  p. 0226, , 65.0, , , , , , , , , 25.0, , 10.0, , , , , 1.671
2086, GB10-133091, Handbook of Glass Data, 1991, v. 00D  p. 0226, , 55.0, , , , , , , , , 35.0, , 10.0, , , , , 1.687
2087, GB10-133092, Handbook of Glass Data, 1991, v. 00D  p. 0226, , 70.0, 10.0, , , 20.0, , , , , , , , , , , , 1.557
2088, GB10-133093, Handbook of Glass Data, 1991, v. 00D  p. 0226, , 65.0, 5.0, , , 30.0, , , , , , , , , , , , 1.602
2089, GB10-133094, Handbook of Glass Data, 1991, v. 00D  p. 0226, , 60.0, 10.0, , , 30.0, , , , , , , , , , , , 1.599
2090, GB10-133095, Handbook of Glass Data, 1991, v. 00D  p. 0226, , 55.0, 15.0, , , 30.0, , , , , , , , , , , , 1.597
2091, GB10-133096, Handbook of Glass Data, 1991, v. 00D  p. 0226, , 50.0, 20.0, , , 30.0, , , , , , , , , , , , 1.593
2092, GB10-133097, Handbook of Glass Data, 1991, v. 00D  p. 0226, , 50.0, 10.0, , , 40.0, , , , , , , , , , , , 1.636
2093, GB10-133098, Handbook of Glass Data, 1991, v. 00D  p. 0226, , 45.0, 10.0, , , 45.0, , , , , , , , , , , , 1.646
2094, GB10-133099, Handbook of Glass Data, 1991, v. 00D  p. 0226, , 40.0, 10.0, , , 50.0, , , , , , , , , , , , 1.656
2095, GB10-133100, Handbook of Glass Data, 1991, v. 00D  p. 0226, , 70.0, , , , 20.0, , , , , , , 10.0, , , , , 1.661
2096, GB10-133101, Handbook of Glass Data, 1991, v. 00D  p. 0226, , 60.0, , , , 30.0, , , , , , , 10.0, , , , , 1.69
2097, GB10-133102, Handbook of Glass Data, 1991, v. 00D  p. 0226, , 50.0, , , , 40.0, , , , , , , 10.0, , , , , 1.704
2098, GB10-133246, Handbook of Glass Data, 1991, v. 00D  p. 0231, , 70.0, , , , 25.0, , , , , , , 5.0, , , , , 1.643
2099, GB10-133247, Handbook of Glass Data, 1991, v. 00D  p. 0231, , 65.0, , , , 30.0, , , , , , , 5.0, , , , , 1.656
2100, GB10-133248, Handbook of Glass Data, 1991, v. 00D  p. 0231, , 45.0, , , , , , , , 50.0, , , 5.0, , , , , 1.69
2101, GB10-133249, Handbook of Glass Data, 1991, v. 00D  p. 0231, , 55.0, , , , , , , , 40.0, , , 5.0, , , , , 1.672
2102, GB10-133250, Handbook of Glass Data, 1991, v. 00D  p. 0231, , 50.0, , , , , , , , 40.0, , , 10.0, , , , , 1.715
2103, GB10-133310, Handbook of Glass Data, 1991, v. 00D  p. 0234, , 75.0, , , , 20.0, , , , , , , 5.0, , , , , 1.601
2104, GB10-133311, Handbook of Glass Data, 1991, v. 00D  p. 0234, , 80.0, , , , 10.0, , , , , , , 10.0, , , , , 1.652
2105, GB10-133312, Handbook of Glass Data, 1991, v. 00D  p. 0234, , 55.0, , , , 35.0, , , , , , , 10.0, , , , , 1.672
2106, GB10-133313, Handbook of Glass Data, 1991, v. 00D  p. 0234, , 75.0, , , , 5.0, , , , , , , 20.0, , , , , 1.674
2107, GB10-133880, Handbook of Glass Data, 1991, v. 00D  p. 0298, , 60.0, , , 35.0, , , , , , , , , 5.0, , , , 1.629
2108, GB10-133881, Handbook of Glass Data, 1991, v. 00D  p. 0298, , 55.0, , , 35.0, , , , , , , , , 10.0, , , , 1.665
2109, GB10-133882, Handbook of Glass Data, 1991, v. 00D  p. 0298, , 50.0, , , 35.0, , , , , , , , , 15.0, , , , 1.69
2110, GB10-133883, Handbook of Glass Data, 1991, v. 00D  p. 0298, , 60.0, , , 35.0, , , , , , , , , , , 5.0, , 1.618
2111, GB10-133884, Handbook of Glass Data, 1991, v. 00D  p. 0298, , 55.0, , , 35.0, , , , , , , , , , , 10.0, , 1.647
2112, GB10-133885, Handbook of Glass Data, 1991, v. 00D  p. 0298, , 50.0, , , 35.0, , , , , , , , , , , 15.0, , 1.667
2113, GB10-133886, Handbook of Glass Data, 1991, v. 00D  p. 0298, , 60.0, , , 35.0, , , , , , , , , , , , , 1.672
2114, GB10-133887, Handbook of Glass Data, 1991, v. 00D  p. 0298, , 55.0, , , 35.0, , , , , , , , , , , , , 1.635
2115, GB10-133888, Handbook of Glass Data, 1991, v. 00D  p. 0298, , 50.0, , , 35.0, , , , , , , , , , , , , 1.666
2116, GB10-133889, Handbook of Glass Data, 1991, v. 00D  p. 0298, , 60.0, , , , , , , , , 35.0, , , 5.0, , , , 1.637
2117, GB10-133890, Handbook of Glass Data, 1991, v. 00D  p. 0298, , 55.0, , , , , , , , , 35.0, , , 10.0, , , , 1.671
2118, GB10-133891, Handbook of Glass Data, 1991, v. 00D  p. 0298, , 50.0, , , , , , , , , 35.0, , , 15.0, , , , 1.707
2119, GB10-133892, Handbook of Glass Data, 1991, v. 00D  p. 0298, , 45.0, , , , , , , , , 35.0, , , 20.0, , , , 1.736
2120, GB10-133893, Handbook of Glass Data, 1991, v. 00D  p. 0298, , 40.0, , , , , , , , , 35.0, , , 25.0, , , , 1.775
2121, GB10-133894, Handbook of Glass Data, 1991, v. 00D  p. 0298, , 60.0, , , , , , , , , 30.0, , , , , 10.0, , 1.634
2122, GB10-133895, Handbook of Glass Data, 1991, v. 00D  p. 0298, , 55.0, , , , , , , , , 40.0, , , , , 5.0, , 1.641
2123, GB10-133896, Handbook of Glass Data, 1991, v. 00D  p. 0298, , 50.0, , , , , , , , , 40.0, , , , , 10.0, , 1.665
2124, GB10-133897, Handbook of Glass Data, 1991, v. 00D  p. 0298, , , , , , , , , , , , , , , , , , 1.671
2125, GB10-133898, Handbook of Glass Data, 1991, v. 00D  p. 0298, , 65.0, , , , , , , , , 30.0, , , , , , , 1.628
2126, GB10-133899, Handbook of Glass Data, 1991, v. 00D  p. 0298, , 60.0, , , , , , , , , 30.0, , , , , , , 1.661
2127, GB10-133900, Handbook of Glass Data, 1991, v. 00D  p. 0298, , 55.0, , , , , , , , , 35.0, , , , , , , 1.674
2128, GB10-133901, Handbook of Glass Data, 1991, v. 00D  p. 0298, , 65.0, , , , 30.0, , , , , , , , 5.0, , , , 1.637
2129, GB10-133902, Handbook of Glass Data, 1991, v. 00D  p. 0298, , 60.0, , , , 30.0, , , , , , , , 10.0, , , , 1.665
2130, GB10-133903, Handbook of Glass Data, 1991, v. 00D  p. 0298, , 55.0, , , , 30.0, , , , , , , , 15.0, , , , 1.704
2131, GB10-133904, Handbook of Glass Data, 1991, v. 00D  p. 0298, , 50.0, , , , 30.0, , , , , , , , 20.0, , , , 1.733
2132, GB10-133905, Handbook of Glass Data, 1991, v. 00D  p. 0298, , 45.0, , , , 30.0, , , , , , , , 25.0, , , , 1.773
2133, GB10-133906, Handbook of Glass Data, 1991, v. 00D  p. 0298, , 40.0, , , , 40.0, , , , , , , , 20.0, , , , 1.768
2134, GB10-133907, Handbook of Glass Data, 1991, v. 00D  p. 0298, , 30.0, , , , 40.0, , , , , , , , 30.0, , , , 1.833
2135, GB10-133908, Handbook of Glass Data, 1991, v. 00D  p. 0298, , 25.0, , , , 40.0, , , , , , , , 35.0, , , , 1.871
2136, GB10-133909, Handbook of Glass Data, 1991, v. 00D  p. 0298, , 20.0, , , , 40.0, , , , , , , , 40.0, , , , 1.899
2137, GB10-133910, Handbook of Glass Data, 1991, v. 00D  p. 0298, , 65.0, , , , 30.0, , , , , , , , , , 5.0, , 1.635
2138, GB10-133911, Handbook of Glass Data, 1991, v. 00D  p. 0298, , 60.0, , , , 30.0, , , , , , , , , , 10.0, , 1.643
2139, GB10-133912, Handbook of Glass Data, 1991, v. 00D  p. 0298, , 55.0, , , , 30.0, , , , , , , , , , 15.0, , 1.664
2140, GB10-133913, Handbook of Glass Data, 1991, v. 00D  p. 0298, , 65.0, , , , 30.0, , , , , , , , , , , , 1.644
2141, GB10-133914, Handbook of Glass Data, 1991, v. 00D  p. 0298, , 60.0, , , , 30.0, , , , , , , , , , , , 1.678
2142, GB10-133976, Handbook of Glass Data, 1991, v. 00D  p. 0301, , 55.0, , , , 40.0, , , , , , , , 5.0, , , , 1.658
2143, GB10-133977, Handbook of Glass Data, 1991, v. 00D  p. 0301, , 50.0, , , , 40.0, , , , , , , , 10.0, , , , 1.678
2144, GB10-133978, Handbook of Glass Data, 1991, v. 00D  p. 0301, , 45.0, , , , 40.0, , , , , , , , 15.0, , , , 1.721
2145, GB10-133979, Handbook of Glass Data, 1991, v. 00D  p. 0301, , 40.0, , , , 40.0, , , , , , , , 20.0, , , , 1.722
2146, GB10-133980, Handbook of Glass Data, 1991, v. 00D  p. 0301, , 30.0, , , , 40.0, , , , , , , , 30.0, , , , 1.836
2147, GB10-134111, Handbook of Glass Data, 1991, v. 00D  p. 0323, , 60.0, , , 35.0, , , , , , , , , , , , , 1.657
2148, GB10-134112, Handbook of Glass Data, 1991, v. 00D  p. 0323, , 55.0, , , 35.0, , , , , , , , , , , , , 1.712
2149, GB10-134113, Handbook of Glass Data, 1991, v. 00D  p. 0323, , 60.0, , , 30.0, , , , , , , , , , , , , 1.695
2150, GB10-134114, Handbook of Glass Data, 1991, v. 00D  p. 0323, , 55.0, , , 35.0, , , , , , , , , , , , , 1.715
2151, GB10-134115, Handbook of Glass Data, 1991, v. 00D  p. 0323, , 50.0, , , 40.0, , , , , , , , , , , , , 1.728
2152, GB10-134116, Handbook of Glass Data, 1991, v. 00D  p. 0323, , 45.0, , , 45.0, , , , , , , , , , , , , 1.735
2153, GB10-134117, Handbook of Glass Data, 1991, v. 00D  p. 0323, , 65.0, , , , , , , , , 30.0, , , , , , , 1.648
2154, GB10-134118, Handbook of Glass Data, 1991, v. 00D  p. 0323, , 60.0, , , , , , , , , 30.0, , , , , , , 1.707
2155, GB10-134119, Handbook of Glass Data, 1991, v. 00D  p. 0323, , 50.0, , , , , , , , , 40.0, , , , , , , 1.741
2156, GB10-134120, Handbook of Glass Data, 1991, v. 00D  p. 0323, , 65.0, , , , , , , , , 30.0, , , , , , , 1.644
2157, GB10-134121, Handbook of Glass Data, 1991, v. 00D  p. 0323, , 60.0, , , , , , , , , 30.0, , , , , , , 1.704
2158, GB10-134122, Handbook of Glass Data, 1991, v. 00D  p. 0323, , 55.0, , , , , , , , , 30.0, , , , , , , 1.765
2159, GB10-134123, Handbook of Glass Data, 1991, v. 00D  p. 0323, , 55.0, , , , , , , , , 40.0, , , , , , , 1.678
2160, GB10-134124, Handbook of Glass Data, 1991, v. 00D  p. 0323, , 50.0, , , , , , , , , 40.0, , , , , , , 1.737
2161, GB10-134125, Handbook of Glass Data, 1991, v. 00D  p. 0323, , 65.0, , , , 30.0, , , , , , , , , , , , 1.662
2162, GB10-134126, Handbook of Glass Data, 1991, v. 00D  p. 0323, , 60.0, , , , 30.0, , , , , , , , , , , , 1.723
2163, GB10-134127, Handbook of Glass Data, 1991, v. 00D  p. 0323, , 50.0, , , , 40.0, , , , , , , , , , , , 1.758
2164, GB10-134128, Handbook of Glass Data, 1991, v. 00D  p. 0323, , 40.0, , , , 50.0, , , , , , , , , , , , 1.782
2165, GB10-134129, Handbook of Glass Data, 1991, v. 00D  p. 0323, , 70.0, , , , 20.0, , , , , , , , , , , , 1.673
2166, GB10-134130, Handbook of Glass Data, 1991, v. 00D  p. 0323, , 60.0, , , , 30.0, , , , , , , , , , , , 1.717
2167, GB10-134131, Handbook of Glass Data, 1991, v. 00D  p. 0323, , 65.0, , , , 30.0, , , , , , , , , , , , 1.662
2168, GB10-134132, Handbook of Glass Data, 1991, v. 00D  p. 0323, , 50.0, , , , 40.0, , , , , , , , , , , , 1.749
2169, GB10-134133, Handbook of Glass Data, 1991, v. 00D  p. 0324, , 69.0, , , , 30.5, , , , , , , , , , , , 1.617
2170, GB10-134134, Handbook of Glass Data, 1991, v. 00D  p. 0324, , 69.0, , , , 30.0, , , , , , , , , , , , 1.622
2171, GB10-134135, Handbook of Glass Data, 1991, v. 00D  p. 0324, , 67.0, , , , 30.0, , , , , , , , , , , , 1.64
2172, GB10-134136, Handbook of Glass Data, 1991, v. 00D  p. 0324, , 65.0, , , , 30.0, , , , , , , , , , , , 1.662
2173, GB10-134137, Handbook of Glass Data, 1991, v. 00D  p. 0324, , 60.0, , , , 30.0, , , , , , , , , , , , 1.698
2174, GB10-134138, Handbook of Glass Data, 1991, v. 00D  p. 0324, , 55.0, , , , 30.0, , , , , , , , , , , , 1.768
2175, GB10-134139, Handbook of Glass Data, 1991, v. 00D  p. 0324, , , , , , , , , , , , , , , , , , 1.758
2176, GB10-134314, Handbook of Glass Data, 1991, v. 00D  p. 0357, , 65.0, , , , , , , , , , , 25.0, 10.0, , , , 1.788
2177, GB10-134315, Handbook of Glass Data, 1991, v. 00D  p. 0357, , 55.0, , , , , , , , , , , 25.0, 20.0, , , , 1.853
2178, GB10-134316, Handbook of Glass Data, 1991, v. 00D  p. 0357, , 50.0, , , , , , , , , , , 25.0, 25.0, , , , 1.887
2179, GB10-134317, Handbook of Glass Data, 1991, v. 00D  p. 0357, , 45.0, , , , , , , , , , , 25.0, 30.0, , , , 1.908
2180, GB10-134318, Handbook of Glass Data, 1991, v. 00D  p. 0357, , 40.0, , , , , , , , , , , 25.0, 35.0, , , , 1.95
2181, GB10-134319, Handbook of Glass Data, 1991, v. 00D  p. 0357, , 70.0, , , , , , , , , , , 25.0, , , 5.0, , 1.748
2182, GB10-134320, Handbook of Glass Data, 1991, v. 00D  p. 0357, , 65.0, , , , , , , , , , , 25.0, , , 10.0, , 1.763
2183, GB10-134321, Handbook of Glass Data, 1991, v. 00D  p. 0357, , 60.0, , , , , , , , , , , 25.0, , , 15.0, , 1.783
2184, GB10-134322, Handbook of Glass Data, 1991, v. 00D  p. 0357, , 65.0, , , , , , , , , , , 15.0, , , , , 1.762
2185, GB10-134323, Handbook of Glass Data, 1991, v. 00D  p. 0357, , 70.0, , , , , , , , , , , 20.0, , , , , 1.745
2186, GB10-134376, Handbook of Glass Data, 1991, v. 00D  p. 0366, , 70.0, , , , , , , , , , , 25.0, , , , , 1.779
2187, GB10-134377, Handbook of Glass Data, 1991, v. 00D  p. 0366, , 65.0, , , , , , , , , , , 25.0, , , , , 1.828
2188, GB10-134378, Handbook of Glass Data, 1991, v. 00D  p. 0366, , 60.0, , , , , , , , , , , 25.0, , , , , 1.869
2189, GB10-134379, Handbook of Glass Data, 1991, v. 00D  p. 0366, , 60.0, , , , , , , , , , , 30.0, , , , , 1.847
2190, GB10-134380, Handbook of Glass Data, 1991, v. 00D  p. 0366, , 70.0, , , , , , , , , , , 25.0, , , , , 1.769
2191, GB10-134381, Handbook of Glass Data, 1991, v. 00D  p. 0366, , 65.0, , , , , , , , , , , 25.0, , , , , 1.808
2192, GB10-134382, Handbook of Glass Data, 1991, v. 00D  p. 0366, , 60.0, , , , , , , , , , , 25.0, , , , , 1.845
2193, GB10-134507, Handbook of Glass Data, 1991, v. 00D  p. 0375, , 65.0, , , , , , , , , , , 25.0, , , , , 1.772
2194, GB10-134508, Handbook of Glass Data, 1991, v. 00D  p. 0375, , 55.0, , , , , , , , , , , 25.0, , , , , 1.806
2195, GB10-134509, Handbook of Glass Data, 1991, v. 00D  p. 0375, , 45.0, , , , , , , , , , , 25.0, , , , , 1.852
2196, GB35-134528, Handbook of Glass Data, 1991, v. 00D  p. 0379, , 30.0, , , , , , , , , , , , , 30.0, , 40.0, 1.562
2197, GB35-134529, Handbook of Glass Data, 1991, v. 00D  p. 0379, , 10.0, , , , , , , , , , , , , 60.0, , 30.0, 1.602
2198, GB35-134530, Handbook of Glass Data, 1991, v. 00D  p. 0379, , 20.0, , , , , , , , , , , , , 50.0, , 30.0, 1.587
2199, GB35-134531, Handbook of Glass Data, 1991, v. 00D  p. 0379, , 30.0, , , , , , , , , , , , , 40.0, , 30.0, 1.57
2200, GB35-134532, Handbook of Glass Data, 1991, v. 00D  p. 0379, , 10.0, , , , , , , , , , , , , 70.0, , 20.0, 1.6
2201, GB35-134533, Handbook of Glass Data, 1991, v. 00D  p. 0379, , 20.0, , , , , , , , , , , , , 60.0, , 20.0, 1.583
2202, GB35-134534, Handbook of Glass Data, 1991, v. 00D  p. 0379, , 10.0, , , , , , , , , , , , , 80.0, , 10.0, 1.594
2203, GB30-134587, Handbook of Glass Data, 1991, v. 00D  p. 0390, , , 30.0, , , , , , 35.0, , , , , , , , , 1.724
2204, GB30-134588, Handbook of Glass Data, 1991, v. 00D  p. 0390, , , 20.0, , , , , , 40.0, , , , , , , , , 1.724
2205, GB35-135095, Handbook of Glass Data, 1991, v. 00D  p. 0457, , , , , , , , 5.0, , , , , , 5.0, 90.0, , , 1.679
2206, GB35-135096, Handbook of Glass Data, 1991, v. 00D  p. 0457, , , , , , , , 25.0, , , , , , 25.0, 50.0, , , 1.774
2207, GB35-135097, Handbook of Glass Data, 1991, v. 00D  p. 0457, , , , , , , , 33.4, , , , , , 33.3, 33.3, , , 1.768
2208, GB35-135098, Handbook of Glass Data, 1991, v. 00D  p. 0457, , , , , , , , 15.0, , , , , , , 85.0, , , 1.65
2209, GB35-135175, Handbook of Glass Data, 1991, v. 00D  p. 0471, , , , , , , , , , 6.87, , 7.52, , , 85.6, , , 1.68
2210, GB35-135176, Handbook of Glass Data, 1991, v. 00D  p. 0471, , , , , , , , , , 7.29, , 13.29, , , 79.42, , , 1.734
2211, GB35-135177, Handbook of Glass Data, 1991, v. 00D  p. 0471, , , , , , , , , , , , 16.73, , , 83.27, , , 1.746
2212, GB35-135178, Handbook of Glass Data, 1991, v. 00D  p. 0471, , , , , , , , , , 27.03, , 9.86, , , 63.1, , , 1.786
2213, GB35-135179, Handbook of Glass Data, 1991, v. 00D  p. 0471, , , , , , , , , , 14.78, , 16.18, , , 69.04, , , 1.795
