Repository: franck-pigeonneau/glassoptics

# Description of the repository

This python module has been developed to determine the glass optic properties. Data sets are extracted from Interglad V8 and SciGlass databases. Artificial Neural Networks are fitted using keras library.

## `glassdata.py`

`glassdata.py` file defines the GlassData class. It gathers various functions to
clean datasets and manages data for the training stage. It is composed by the
following variables

-   `oxide`: Array of string
    Names of the oxides of the glass composition.
-   `nameproperty`: String
    Name of the property of the glasses.
-   `nsample`: Integer
    Number of the glass.
-   `noxide`: Integer

File: DataSet/nFInterglad.csv (part 8 of 9)
Search Condition
2521, GP10-287120, Japanese Patent, 2008, A280221, 7.33, 38.41, 2.16, , , 2.16, 3.69, , 0.12, 32.06, , , 10.33, , , , , 1.75178
2522, GP02-287130, Japanese Patent    Asahi Fiber Glass (J), 2008, A280483, 71.38, 3.47, 2.37, 4.5, 7.65, , , 10.63, , , , , , , , , , 1.515
2523, GP02-287131, Japanese Patent    Asahi Fiber Glass (J), 2008, A280483, 70.61, 3.51, 2.4, 4.54, 9.26, , , 7.88, 1.3, , , , , , , 0.5, , 1.522
2524, GP02-287132, Japanese Patent    Asahi Fiber Glass (J), 2008, A280483, 57.16, 5.37, 8.56, 0.62, 25.57, , , 0.6, 0.07, , , , , , , , , 1.522
2525, GP10-290275, US Patent, 2009, A0011918, 2.94, 41.92, 2.17, , , 2.17, 1.77, , 0.11, 33.84, , , 8.45, 2.07, , , , 1.75861
2526, GP10-290276, US Patent, 2009, A0011918, 2.92, 41.58, 2.15, , , 2.15, 2.57, , 0.12, 33.56, , , 8.38, 2.06, , , , 1.75906
2527, GP10-290277, US Patent, 2009, A0011918, 2.9, 41.36, 2.14, , , 2.13, 3.29, , 0.12, 33.23, , , 8.3, 2.05, , , , 1.75707
2528, GP10-290278, US Patent, 2009, A0011918, 2.83, 39.93, 2.09, , , 2.08, 5.34, , 0.11, 32.22, , , 7.73, 3.33, , , , 1.76097
2529, GP10-290279, US Patent, 2009, A0011918, 2.85, 40.24, 2.09, , , 2.08, 4.65, , 0.11, 32.48, , , 7.79, 3.33, , , , 1.76193
2530, GP10-290280, US Patent, 2009, A0011918, 2.91, 41.2, 2.14, , , 2.13, 4.76, , 0.12, 33.25, , , 7.97, , , , , 1.75424
2531, GP10-290281, US Patent, 2009, A0011918, 2.89, 41.03, 2.13, , , 2.13, 3.64, , 0.12, 33.09, , , 7.44, 2.04, , , , 1.76332
2532, GP10-290282, US Patent, 2009, A0011918, 2.91, 41.09, 2.15, , , 2.14, 4.76, , 0.12, 33.29, , , 8.62, , , , , 1.7567
2533, GP10-290283, US Patent, 2009, A0011918, 7.33, 38.41, 2.16, , , 2.16, 3.69, , 0.12, 32.06, , , 10.33, , , , , 1.75178
2534, GP09-292646, Japanese Patent    Hoya Corp. (J), 2009, A179522, 39.73, 1.36, , , 1.37, 6.17, 13.69, 5.47, 2.74, , , , , 10.96, , 4.11, , 1.87461
2535, GP09-292647, Japanese Patent    Hoya Corp. (J), 2009, A179522, 40.0, 1.39, , , 1.38, 4.14, 13.78, 6.21, 2.75, , , , , 11.04, , 4.14, , 1.87386
2536, GP09-292648, Japanese Patent    Hoya Corp. (J), 2009, A179522, 40.27, 1.38, , , 1.4, 2.78, 13.89, 6.94, 2.78, , , , , 11.11, , 4.17, , 1.87132
2537, GP09-292649, Japanese Patent    Hoya Corp. (J), 2009, A179522, 40.55, 1.4, , , 1.4, 1.4, 13.98, 7.69, 2.8, , , , , 11.19, , 4.2, , 1.86867
2538, GP09-292650, Japanese Patent    Hoya Corp. (J), 2009, A179522, 40.01, 1.37, , , 1.38, 1.38, 6.91, 7.58, 7.59, , , , , 12.41, , 4.13, , 1.86507
2539, GP09-292651, Japanese Patent    Hoya Corp. (J), 2009, A179522, 40.01, 1.38, , , 1.37, 1.38, 1.37, 7.59, 13.11, , , , , 12.41, , 4.13, , 1.83629
2540, GP09-292652, Japanese Patent    Hoya Corp. (J), 2009, A179522, 39.72, 1.38, , , 1.36, 1.37, 6.17, 7.53, 7.54, , , , , 13.7, , 4.11, , 1.87102
2541, GP09-292653, Japanese Patent    Hoya Corp. (J), 2009, A179522, 40.01, 1.37, , , 1.38, 1.38, 7.58, 7.58, 6.89, , , , , 13.8, , 2.76, , 1.87104
2542, GP09-292654, Japanese Patent    Hoya Corp. (J), 2009, A179522, 40.28, 1.39, , , 1.4, 1.39, 6.95, 7.64, 7.63, , , , , 11.1, , 4.17, , 1.8642
2543, GP09-292655, Japanese Patent    Hoya Corp. (J), 2009, A179522, 39.98, 1.38, , , 1.38, 1.38, 6.2, 7.58, 7.58, , , , , 12.41, , 4.14, , 1.8743
2544, GP09-299905, US Patent    Hoya Corp. (J), 2010, A0317507, 39.73, 1.36, , , 1.37, 6.17, 13.69, 5.47, 2.74, , , , , 10.96, , 4.11, , 1.87461
2545, GP09-299906, US Patent    Hoya Corp. (J), 2010, A0317507, 40.0, 1.39, , , 1.38, 4.14, 13.78, 6.21, 2.75, , , , , 11.04, , 4.14, , 1.87386
2546, GP09-299907, US Patent    Hoya Corp. (J), 2010, A0317507, 40.27, 1.38, , , 1.4, 2.78, 13.89, 6.94, 2.78, , , , , 11.11, , 4.17, , 1.87132
2547, GP09-299908, US Patent    Hoya Corp. (J), 2010, A0317507, 40.55, 1.4, , , 1.4, 1.4, 13.98, 7.69, 2.8, , , , , 11.19, , 4.2, , 1.86867
2548, GP09-299909, US Patent    Hoya Corp. (J), 2010, A0317507, 40.01, 1.37, , , 1.38, 1.38, 6.91, 7.58, 7.59, , , , , 12.41, , 4.13, , 1.86507
2549, GP09-299910, US Patent    Hoya Corp. (J), 2010, A0317507, 40.01, 1.38, , , 1.37, 1.38, 1.37, 7.59, 13.11, , , , , 12.41, , 4.13, , 1.83629
2550, GP09-299911, US Patent    Hoya Corp. (J), 2010, A0317507, 39.72, 1.38, , , 1.36, 1.37, 6.17, 7.53, 7.54, , , , , 13.7, , 4.11, , 1.87102
2551, GP09-299912, US Patent    Hoya Corp. (J), 2010, A0317507, 40.01, 1.37, , , 1.38, 1.38, 7.58, 7.58, 6.89, , , , , 13.8, , 2.76, , 1.87104
2552, GP09-299913, US Patent    Hoya Corp. (J), 2010, A0317507, 40.28, 1.39, , , 1.4, 1.39, 6.95, 7.64, 7.63, , , , , 11.1, , 4.17, , 1.8642
2553, GP09-299914, US Patent    Hoya Corp. (J), 2010, A0317507, 39.98, 1.38, , , 1.38, 1.38, 6.2, 7.58, 7.58, , , , , 12.41, , 4.14, , 1.8743
2554, GP09-300084, European Patent    Hoya Corp. (J), 2010, A2243748, 39.73, 1.36, , , 1.37, 6.17, 13.69, 5.47, 2.74, , , , , 10.96, , 4.11, , 1.87461
2555, GP09-300085, European Patent    Hoya Corp. (J), 2010, A2243748, 40.0, 1.39, , , 1.38, 4.14, 13.78, 6.21, 2.75, , , , , 11.04, , 4.14, , 1.87386
2556, GP09-300086, European Patent    Hoya Corp. (J), 2010, A2243748, 40.27, 1.38, , , 1.4, 2.78, 13.89, 6.94, 2.78, , , , , 11.11, , 4.17, , 1.87132
2557, GP09-300087, European Patent    Hoya Corp. (J), 2010, A2243748, 40.55, 1.4, , , 1.4, 1.4, 13.98, 7.69, 2.8, , , , , 11.19, , 4.2, , 1.86867
2558, GP09-300088, European Patent    Hoya Corp. (J), 2010, A2243748, 40.01, 1.37, , , 1.38, 1.38, 6.91, 7.58, 7.59, , , , , 12.41, , 4.13, , 1.86507
2559, GP09-300089, European Patent    Hoya Corp. (J), 2010, A2243748, 40.01, 1.38, , , 1.37, 1.38, 1.37, 7.59, 13.11, , , , , 12.41, , 4.13, , 1.83629
2560, GP09-300090, European Patent    Hoya Corp. (J), 2010, A2243748, 39.72, 1.38, , , 1.36, 1.37, 6.17, 7.53, 7.54, , , , , 13.7, , 4.11, , 1.87102
2561, GP09-300091, European Patent    Hoya Corp. (J), 2010, A2243748, 40.01, 1.37, , , 1.38, 1.38, 7.58, 7.58, 6.89, , , , , 13.8, , 2.76, , 1.87104
2562, GP09-300092, European Patent    Hoya Corp. (J), 2010, A2243748, 40.28, 1.39, , , 1.4, 1.39, 6.95, 7.64, 7.63, , , , , 11.1, , 4.17, , 1.8642
2563, GP09-300093, European Patent    Hoya Corp. (J), 2010, A2243748, 39.98, 1.38, , , 1.38, 1.38, 6.2, 7.58, 7.58, , , , , 12.41, , 4.14, , 1.8743
2564, GP02-301162, Japanese Patent    Hoya Corp. (J), 2011, A046591, , , , , , , , , , , , , , , , , , 1.87476
2565, GP02-301163, Japanese Patent    Hoya Corp. (J), 2011, A046591, , , , , , , , , , , , , , , , , , 1.87374
2566, GP02-301164, Japanese Patent    Hoya Corp. (J), 2011, A046591, , , , , , , , , , , , , , , , , , 1.87435
2567, GP02-301165, Japanese Patent    Hoya Corp. (J), 2011, A046591, , , , , , , , , , , , , , , , , , 1.87338
2568, GP02-301166, Japanese Patent    Hoya Corp. (J), 2011, A046591, , , , , , , , , , , , , , , , , , 1.87397
2569, GP20-301849, Japanese Patent    Ohara Inc. (J), 2011, A121831, , 2.38, , , , , 16.61, 16.55, , , , , , , , , 33.2, 1.85971
2570, GP20-301850, Japanese Patent    Ohara Inc. (J), 2011, A121831, , 2.31, , , , , 19.1, 16.05, , , , , , , , , 32.2, 1.85672
2571, GP20-301851, Japanese Patent    Ohara Inc. (J), 2011, A121831, , 2.31, , , , , 16.11, 19.04, , , , , , , , , 32.2, 1.85353
2572, GP20-301852, Japanese Patent    Ohara Inc. (J), 2011, A121831, , 2.31, , 3.0, , , 16.11, 16.05, , , , , , , , , 32.2, 1.86036
2573, GP20-301853, Japanese Patent    Ohara Inc. (J), 2011, A121831, , 5.3, , , , , 16.11, 16.05, , , , , , , , , 32.2, 1.8559
2574, GP20-301854, Japanese Patent    Ohara Inc. (J), 2011, A121831, , 2.31, , , , , 16.11, 16.05, , , , , , , , , 32.2, 1.88331
2575, GP20-301855, Japanese Patent    Ohara Inc. (J), 2011, A121831, , 2.31, , , , , 16.11, 16.05, , , , , , , , , 32.2, 1.8872
2576, GP20-301856, Japanese Patent    Ohara Inc. (J), 2011, A121831, , 2.31, , , , , 16.11, 16.05, , , , , , , , , 35.2, 1.83874
2577, GP20-301857, Japanese Patent    Ohara Inc. (J), 2011, A121831, , 2.31, , , , , 16.11, 16.05, 3.0, , , , , , , , 32.2, 1.86071
2578, GP20-301858, Japanese Patent    Ohara Inc. (J), 2011, A121831, , 2.31, , , , 3.0, 16.11, 16.05, , , , , , , , , 32.2, 1.86021
2579, GP20-301859, Japanese Patent    Ohara Inc. (J), 2011, A121833, 1.33, 1.16, , , 5.74, 11.87, , 19.8, , , , , , , , , 28.4, 1.853
2580, GP20-301860, Japanese Patent    Ohara Inc. (J), 2011, A121833, 1.0, 1.5, , , 5.49, 11.98, , 19.97, , , , , , , , , 28.45, 1.8545
2581, GP20-301861, Japanese Patent    Ohara Inc. (J), 2011, A121833, 1.0, 6.99, , , , 11.98, , 19.97, , , , , , , , , 28.45, 1.8413
2582, GP20-301862, Japanese Patent    Ohara Inc. (J), 2011, A121833, 1.0, 6.49, , , 5.49, 6.99, , 19.97, , , , , , , , , 28.45, 1.8456
2583, GP20-301863, Japanese Patent    Ohara Inc. (J), 2011, A121833, 1.0, 11.48, , , 5.49, 2.0, , 19.97, , , , , , , , , 28.45, 1.8381
2584, GP20-301864, Japanese Patent    Ohara Inc. (J), 2011, A121833, 1.0, 1.5, , , 5.49, 11.98, , 24.96, , , , , , , , , 23.46, 1.8618
2585, GP20-301865, Japanese Patent    Ohara Inc. (J), 2011, A121833, 1.0, 1.5, , 4.99, 5.49, 11.98, , 19.97, , , , , , , , , 23.46, 1.8786
2586, GP20-301866, Japanese Patent    Ohara Inc. (J), 2011, A121833, 1.0, 1.5, , , 5.49, 11.98, , 19.97, , , , , , , , , 28.46, 1.8684
2587, GP20-301867, Japanese Patent    Ohara Inc. (J), 2011, A121833, , 8.49, , , , 1.5, , 26.45, , , , , , 8.99, , , 22.97, 1.9161
2588, GP20-301868, Japanese Patent    Ohara Inc. (J), 2011, A121833, , 8.49, , , , 1.5, , 26.45, , , , , , 11.98, , , 22.97, 1.9051
2589, GP02-305062, Japanese Patent    Hoya Corp. (J), 2011, A213554, , , , , , , , , , , , , , , , , , 1.8715
2590, GP02-305063, Japanese Patent    Hoya Corp. (J), 2011, A213554, , , , , , , , , , , , , , , , , , 1.86703
2591, GP02-305064, Japanese Patent    Hoya Corp. (J), 2011, A213554, , , , , , , , , , , , , , , , , , 1.86392
2592, GP02-305065, Japanese Patent    Hoya Corp. (J), 2011, A213554, , , , , , , , , , , , , , , , , , 1.86159
2593, GP02-305066, Japanese Patent    Hoya Corp. (J), 2011, A213554, , , , , , , , , , , , , , , , , , 1.86232
2594, GP02-305978, US Patent    Hoya Corp. (J), 2011, A0245063, , , , , , , , , , , , , , , , , , 1.8715
2595, GP02-305979, US Patent    Hoya Corp. (J), 2011, A0245063, , , , , , , , , , , , , , , , , , 1.86703
2596, GP02-305980, US Patent    Hoya Corp. (J), 2011, A0245063, , , , , , , , , , , , , , , , , , 1.86392
2597, GP02-305981, US Patent    Hoya Corp. (J), 2011, A0245063, , , , , , , , , , , , , , , , , , 1.86159
2598, GP02-305982, US Patent    Hoya Corp. (J), 2011, A0245063, , , , , , , , , , , , , , , , , , 1.86232
2599, GP02-305983, US Patent    Hoya Corp. (J), 2011, A0245063, , , , , , , , , , , , , , , , , , 1.85743
2600, GP02-305984, US Patent    Hoya Corp. (J), 2011, A0245063, , , , , , , , , , , , , , , , , , 1.85508
2601, GP02-305985, US Patent    Hoya Corp. (J), 2011, A0245063, , , , , , , , , , , , , , , , , , 1.86036
2602, GP02-305986, US Patent    Hoya Corp. (J), 2011, A0245063, , , , , , , , , , , , , , , , , , 1.87026
2603, GP02-305987, US Patent    Hoya Corp. (J), 2011, A0245063, , , , , , , , , , , , , , , , , , 1.86675
2604, GP05-306281, European Patent    Hoya Corp. (J), 2011, A2374764, , , , , , , , , , , , , , , , , , 1.8715
2605, GP05-306282, European Patent    Hoya Corp. (J), 2011, A2374764, , , , , , , , , , , , , , , , , , 1.86703
2606, GP05-306283, European Patent    Hoya Corp. (J), 2011, A2374764, , , , , , , , , , , , , , , , , , 1.86392
2607, GP05-306284, European Patent    Hoya Corp. (J), 2011, A2374764, , , , , , , , , , , , , , , , , , 1.86159
2608, GP05-306285, European Patent    Hoya Corp. (J), 2011, A2374764, , , , , , , , , , , , , , , , , , 1.86232
2609, GP05-306286, European Patent    Hoya Corp. (J), 2011, A2374764, , , , , , , , , , , , , , , , , , 1.85743
2610, GP05-306287, European Patent    Hoya Corp. (J), 2011, A2374764, , , , , , , , , , , , , , , , , , 1.85508
2611, GP05-306288, European Patent    Hoya Corp. (J), 2011, A2374764, , , , , , , , , , , , , , , , , , 1.86036
2612, GP05-306289, European Patent    Hoya Corp. (J), 2011, A2374764, , , , , , , , , , , , , , , , , , 1.87026
2613, GP05-306290, European Patent    Hoya Corp. (J), 2011, A2374764, , , , , , , , , , , , , , , , , , 1.86675
2614, GP09-312825, Japanese Patent    Hoya Corp. (J), 2013, A227216, 39.73, 1.36, , , 1.37, 6.17, 13.69, 5.47, 2.74, , , , , 10.96, , 4.11, , 1.87461
2615, GP09-312826, Japanese Patent    Hoya Corp. (J), 2013, A227216, 40.05, 1.39, , , 1.38, 4.14, 13.67, 6.22, 2.76, , , , , 11.05, , 4.15, , 1.87386
2616, GP09-312827, Japanese Patent    Hoya Corp. (J), 2013, A227216, 40.27, 1.38, , , 1.4, 2.78, 13.89, 6.94, 2.78, , , , , 11.11, , 4.17, , 1.87132
2617, GP09-312828, Japanese Patent    Hoya Corp. (J), 2013, A227216, 40.55, 1.4, , , 1.4, 1.4, 13.98, 7.69, 2.8, , , , , 11.19, , 4.2, , 1.86867
2618, GP09-312829, Japanese Patent    Hoya Corp. (J), 2013, A227216, 40.01, 1.37, , , 1.38, 1.38, 6.91, 7.58, 7.59, , , , , 12.41, , 4.13, , 1.86507
2619, GP09-312830, Japanese Patent    Hoya Corp. (J), 2013, A227216, 40.01, 1.38, , , 1.37, 1.38, 1.37, 7.59, 13.11, , , , , 12.41, , 4.13, , 1.83629
2620, GP09-312831, Japanese Patent    Hoya Corp. (J), 2013, A227216, 39.72, 1.38, , , 1.36, 1.37, 6.17, 7.53, 7.54, , , , , 13.7, , 4.11, , 1.87102
2621, GP09-312832, Japanese Patent    Hoya Corp. (J), 2013, A227216, 40.01, 1.37, , , 1.38, 1.38, 7.58, 7.58, 6.89, , , , , 13.8, , 2.76, , 1.87104
2622, GP09-312833, Japanese Patent    Hoya Corp. (J), 2013, A227216, 40.28, 1.39, , , 1.4, 1.39, 6.95, 7.64, 7.63, , , , , 11.1, , 4.17, , 1.8642
2623, GP09-312834, Japanese Patent    Hoya Corp. (J), 2013, A227216, 39.98, 1.38, , , 1.38, 1.38, 6.2, 7.58, 7.58, , , , , 12.41, , 4.14, , 1.8743
2624, GP09-312914, US Patent    Hoya Corp. (J), 2013, A8476178, 39.73, 1.36, , , 1.37, 6.17, 13.69, 5.47, 2.74, , , , , 10.96, , 4.11, , 1.87461
2625, GP09-312915, US Patent    Hoya Corp. (J), 2013, A8476178, 40.0, 1.39, , , 1.38, 4.14, 13.78, 6.21, 2.75, , , , , 11.04, , 4.14, , 1.87386
2626, GP09-312916, US Patent    Hoya Corp. (J), 2013, A8476178, 40.27, 1.38, , , 1.4, 2.78, 13.89, 6.94, 2.78, , , , , 11.11, , 4.17, , 1.87132
2627, GP09-312917, US Patent    Hoya Corp. (J), 2013, A8476178, 40.55, 1.4, , , 1.4, 1.4, 13.98, 7.69, 2.8, , , , , 11.19, , 4.2, , 1.86867
2628, GP09-312918, US Patent    Hoya Corp. (J), 2013, A8476178, 40.01, 1.37, , , 1.38, 1.38, 6.91, 7.58, 7.59, , , , , 12.41, , 4.13, , 1.86507
2629, GP09-312919, US Patent    Hoya Corp. (J), 2013, A8476178, 40.01, 1.38, , , 1.37, 1.38, 1.37, 7.59, 13.11, , , , , 12.41, , 4.13, , 1.83629
2630, GP09-312920, US Patent    Hoya Corp. (J), 2013, A8476178, 39.72, 1.38, , , 1.36, 1.37, 6.17, 7.53, 7.54, , , , , 13.7, , 4.11, , 1.87102
2631, GP09-312921, US Patent    Hoya Corp. (J), 2013, A8476178, 40.01, 1.37, , , 1.38, 1.38, 7.58, 7.58, 6.89, , , , , 13.8, , 2.76, , 1.87104
2632, GP09-312922, US Patent    Hoya Corp. (J), 2013, A8476178, 40.28, 1.39, , , 1.4, 1.39, 6.95, 7.64, 7.63, , , , , 11.1, , 4.17, , 1.8642
2633, GP09-312923, US Patent    Hoya Corp. (J), 2013, A8476178, 39.98, 1.38, , , 1.38, 1.38, 6.2, 7.58, 7.58, , , , , 12.41, , 4.14, , 1.8743
2634, GP02-312924, US Patent    Asahi Fiber Glass (J), 2013, A8476353, 71.38, 3.47, 2.37, 4.5, 7.65, , , 10.63, , , , , , , , , , 1.515
2635, GP02-312925, US Patent    Asahi Fiber Glass (J), 2013, A8476353, 70.61, 3.51, 2.4, 4.54, 9.26, , , 7.88, 1.3, , , , , , , 0.5, , 1.522
2636, GP03-312926, US Patent    Asahi Fiber Glass (J), 2013, A8476353, 57.16, 5.37, 8.56, 0.62, 25.57, , , 0.6, 0.07, , , , , , , , , 1.563
2637, GP02-315011, US Patent    Hoya Corp. (J), 2014, A8647996, , , , , , , , , , , , , , , , , , 1.8715
2638, GP02-315012, US Patent    Hoya Corp. (J), 2014, A8647996, , , , , , , , , , , , , , , , , , 1.86703
2639, GP02-315013, US Patent    Hoya Corp. (J), 2014, A8647996, , , , , , , , , , , , , , , , , , 1.86392
2640, GP02-315014, US Patent    Hoya Corp. (J), 2014, A8647996, , , , , , , , , , , , , , , , , , 1.86159
2641, GP02-315015, US Patent    Hoya Corp. (J), 2014, A8647996, , , , , , , , , , , , , , , , , , 1.86232
2642, GP02-315016, US Patent    Hoya Corp. (J), 2014, A8647996, , , , , , , , , , , , , , , , , , 1.85743
2643, GP02-315017, US Patent    Hoya Corp. (J), 2014, A8647996, , , , , , , , , , , , , , , , , , 1.85508
2644, GP02-315018, US Patent    Hoya Corp. (J), 2014, A8647996, , , , , , , , , , , , , , , , , , 1.86036
2645, GP02-315019, US Patent    Hoya Corp. (J), 2014, A8647996, , , , , , , , , , , , , , , , , , 1.87026
2646, GP02-315020, US Patent    Hoya Corp. (J), 2014, A8647996, , , , , , , , , , , , , , , , , , 1.86675
2647, GP09-315569, Japanese Patent    Hoya Corp. (J), 2014, A125408, 31.16, 13.18, , , 6.22, 3.29, 6.14, 5.48, 0.88, 14.77, , , 1.38, 6.43, , 1.27, , 1.81911
2648, GP09-315570, Japanese Patent    Hoya Corp. (J), 2014, A125408, 25.02, 20.88, , , , 5.52, 6.33, 5.94, 1.27, 16.03, , , 1.71, 4.24, , 1.37, , 1.82065
2649, GP09-315571, Japanese Patent    Hoya Corp. (J), 2014, A125408, 30.34, 9.32, , , 7.03, 5.83, 0.59, 5.52, 1.77, 15.73, , , 1.48, 16.46, , 1.21, , 1.82894
2650, GP09-315572, Japanese Patent    Hoya Corp. (J), 2014, A125408, 29.65, 9.15, , , 7.98, 8.65, , 5.42, 1.74, 15.45, , , , 16.17, , 1.19, , 1.8207
2651, GP09-315573, Japanese Patent    Hoya Corp. (J), 2014, A125408, 25.99, 11.47, , , 8.2, 8.83, , 5.6, 1.75, 15.78, , , , 16.51, , 1.2, , 1.82642
2652, GP09-315574, Japanese Patent    Hoya Corp. (J), 2014, A125408, 27.93, 9.07, , , 8.02, 8.63, , 5.44, 1.65, 17.32, , , , 16.13, , 1.19, , 1.82362
2653, GP09-315575, Japanese Patent    Hoya Corp. (J), 2014, A125408, 29.38, 7.8, , , 7.84, 8.54, , 5.42, 1.65, 17.68, , , , 15.96, , 1.19, , 1.82572
2654, GP09-315576, Japanese Patent    Hoya Corp. (J), 2014, A125408, 25.99, 9.34, , , 8.2, 8.82, , 7.7, 1.75, 15.77, , , , 16.5, , 1.2, , 1.82269
2655, GP09-315577, Japanese Patent    Hoya Corp. (J), 2014, A125408, 26.03, 9.29, , , 8.1, 8.83, , 5.64, 3.9, 15.78, , , , 16.52, , 1.21, , 1.81519
2656, GP09-315578, Japanese Patent    Hoya Corp. (J), 2014, A125408, 25.46, 9.14, , , 12.26, 8.63, , 5.41, 1.73, 15.42, , , , 16.14, , 1.19, , 1.82996
2657, GP09-316341, US Patent    Hoya Corp. (J), 2014, A8785339, 39.73, 1.36, , , 1.37, 6.17, 13.69, 5.47, 2.74, , , , , 10.96, , 4.11, , 1.87461
2658, GP09-316342, US Patent    Hoya Corp. (J), 2014, A8785339, 40.0, 1.39, , , 1.38, 4.14, 13.78, 6.21, 2.75, , , , , 11.04, , 4.14, , 1.87386
2659, GP09-316343, US Patent    Hoya Corp. (J), 2014, A8785339, 40.27, 1.38, , , 1.4, 2.78, 13.89, 6.94, 2.78, , , , , 11.11, , 4.17, , 1.87132
2660, GP09-316344, US Patent    Hoya Corp. (J), 2014, A8785339, 40.55, 1.4, , , 1.4, 1.4, 13.98, 7.69, 2.8, , , , , 11.19, , 4.2, , 1.86867
2661, GP09-316345, US Patent    Hoya Corp. (J), 2014, A8785339, 40.01, 1.37, , , 1.38, 1.38, 6.91, 7.58, 7.59, , , , , 12.41, , 4.13, , 1.86507
2662, GP09-316346, US Patent    Hoya Corp. (J), 2014, A8785339, 40.01, 1.38, , , 1.37, 1.38, 1.37, 7.59, 13.11, , , , , 12.41, , 4.13, , 1.83529
2663, GP09-316347, US Patent    Hoya Corp. (J), 2014, A8785339, 39.72, 1.38, , , 1.36, 1.37, 6.17, 7.53, 7.54, , , , , 13.7, , 4.11, , 1.87102
2664, GP09-316348, US Patent    Hoya Corp. (J), 2014, A8785339, 40.01, 1.37, , , 1.38, 1.38, 7.58, 7.58, 6.89, , , , , 13.8, , 2.76, , 1.87104
2665, GP09-316349, US Patent    Hoya Corp. (J), 2014, A8785339, 40.28, 1.39, , , 1.4, 1.39, 6.95, 7.64, 7.63, , , , , 11.1, , 4.17, , 1.8642
2666, GP09-316350, US Patent    Hoya Corp. (J), 2014, A8785339, 39.98, 1.38, , , 1.38, 1.38, 6.2, 7.58, 7.58, , , , , 12.41, , 4.14, , 1.8743
2667, GP03-316476, US Patent    Hoya Corp. (J), 2014, A8852745, 27.89, 2.65, , , 36.29, , 3.86, , , , , , 0.71, 17.18, , 5.61, , 1.90147
2668, GP03-316477, US Patent    Hoya Corp. (J), 2014, A8852745, 30.7, 2.65, , , 25.01, 5.65, 3.86, , , , , , 0.71, 20.0, , 5.61, , 1.91285
2669, GP03-316478, US Patent    Hoya Corp. (J), 2014, A8852745, 30.73, 2.65, , , 8.05, 22.59, 3.86, , , , , , 0.71, 20.0, , 5.6, , 1.9107
2670, GP03-316479, US Patent    Hoya Corp. (J), 2014, A8852745, 30.72, 2.65, , , , 30.63, 3.87, , , , , , 0.71, 20.01, , 5.6, , 1.90861
2671, GP03-316480, US Patent    Hoya Corp. (J), 2014, A8852745, 30.7, 2.65, , , 16.52, 14.13, 3.86, , , , , , 0.71, 20.01, , 5.61, , 1.91178
2672, GP03-316481, US Patent    Hoya Corp. (J), 2014, A8852745, 30.7, 2.65, , , 10.88, 19.77, 3.86, , , , , , 0.71, 20.01, , 5.61, , 1.91121
2673, GP03-316482, US Patent    Hoya Corp. (J), 2014, A8852745, 23.74, 2.76, , , 17.2, 14.71, 4.03, , , , , , 0.74, 20.83, , 5.83, , 1.98177
2674, GP03-316483, US Patent    Hoya Corp. (J), 2014, A8852745, 23.16, 2.56, , , 15.98, 13.67, 3.73, , , , , , 0.68, 32.46, , 5.42, , 1.97141
2675, GP03-316484, US Patent    Hoya Corp. (J), 2014, A8852745, 24.78, 2.74, , , 17.1, 14.62, 4.0, , , , , , 0.73, 20.7, , 5.8, , 1.97164
2676, GP03-316485, US Patent    Hoya Corp. (J), 2014, A8852745, 21.05, 2.71, , , 16.93, 14.46, 3.94, , , , , , 0.72, 26.09, , 5.74, , 2.00186
2677, GP20-320647, Japanese Patent    Ohara Inc. (J), 2011, A140434, 1.33, 1.16, , , 5.74, 11.87, , 19.8, , , , , , , , , 28.4, 1.853
2678, GP20-320648, Japanese Patent    Ohara Inc. (J), 2011, A140434, , 3.49, , , , 6.49, , 26.46, , , , , , 11.98, , , 22.97, 1.9141
2679, GP20-320649, Japanese Patent    Ohara Inc. (J), 2011, A140434, , 3.49, , , 4.99, 1.5, , 26.46, , , , , , 11.98, , , 22.97, 1.9168
2680, GP20-320650, Japanese Patent    Ohara Inc. (J), 2011, A140434, 1.0, 6.99, , , , 11.98, , 19.97, , , , , , , , , 28.45, 1.8413
2681, GP20-320651, Japanese Patent    Ohara Inc. (J), 2011, A140434, 1.0, 6.49, , , 5.49, 6.99, , 19.97, , , , , , , , , 28.45, 1.8456
2682, GP20-320652, Japanese Patent    Ohara Inc. (J), 2011, A140434, 1.0, 1.5, , 4.99, 5.49, 11.98, , 19.97, , , , , , , , , 23.46, 1.8785
2683, GP20-320653, Japanese Patent    Ohara Inc. (J), 2011, A140434, 1.0, 1.5, , , 5.49, 11.98, , 19.97, , , , , , , , , 28.46, 1.8684
2684, GP20-320654, Japanese Patent    Ohara Inc. (J), 2011, A140434, , 8.49, , , , 1.5, , 26.45, , , , , , 8.99, , , 22.97, 1.9161
2685, GP20-320655, Japanese Patent    Ohara Inc. (J), 2011, A140434, , 8.49, , , 4.99, 1.5, , 26.46, , , , , , 6.99, , , 22.97, 1.8826
2686, GP20-320656, Japanese Patent    Ohara Inc. (J), 2011, A140434, 1.0, 1.5, , , 5.49, 11.98, 4.99, 24.96, , , , , , , , , 18.47, 1.8744
2687, GP20-320657, Japanese Patent    Ohara Inc. (J), 2011, A140434, 1.0, 6.99, , , , 11.98, , 24.96, , , , , , , , , 23.46, 1.8749
2688, GP20-320658, Japanese Patent    Ohara Inc. (J), 2011, A140434, , 8.49, , , , 8.49, , 31.44, , , , , , , , , 22.97, 1.8258
2689, GP20-320659, Japanese Patent    Ohara Inc. (J), 2011, A140434, , 8.49, , , 6.99, 1.5, , 31.44, , , , , , , , , 22.97, 1.83
2690, GP20-320660, Japanese Patent    Ohara Inc. (J), 2011, A140434, , 8.49, , , , 1.5, , 36.44, , , , , , 2.0, , , 22.97, 1.8214
2691, GP20-320661, Japanese Patent    Ohara Inc. (J), 2011, A140434, , 8.49, , , , 1.5, , 38.43, , , , , , , , , 22.97, 1.8062
2692, GP20-320662, Japanese Patent    Ohara Inc. (J), 2011, A140434, 1.0, 6.99, , , , 11.98, , 24.96, , , , , , , , , 23.46, 1.8683
2693, GP20-320663, Japanese Patent    Ohara Inc. (J), 2011, A140434, 1.0, 6.99, , , , 11.98, , 24.96, , , , , , , , , 23.46, 1.8665
2694, GP20-320664, Japanese Patent    Ohara Inc. (J), 2011, A140434, 1.0, 6.99, , 3.0, , 11.98, , 24.96, , , , , , , , , 23.46, 1.8436
2695, GP20-320665, Japanese Patent    Ohara Inc. (J), 2011, A140434, 1.0, 6.99, , , , 11.98, 3.0, 24.96, , , , , , , , , 23.46, 1.832
2696, GP20-320666, Japanese Patent    Ohara Inc. (J), 2011, A140434, , 8.49, , , , 1.5, , 31.44, , , , , , , , , 26.96, 1.8365
2697, GP20-320667, Japanese Patent    Ohara Inc. (J), 2011, A140434, 1.0, 6.99, , , , 11.98, , 25.96, , , , , , , , , 23.46, 1.8585
2698, GP20-320668, Japanese Patent    Ohara Inc. (J), 2011, A140434, , 8.49, , 5.99, , 1.5, , 31.45, , , , , , , , , 23.96, 1.8227
2699, GP20-320669, Japanese Patent    Ohara Inc. (J), 2011, A140434, , 5.49, , 3.0, , 1.5, 3.0, 31.44, , , , , , , , , 26.96, 1.8159
2700, GJ40-343023, J. American Ceramic Soc., 2021, v. 104  p. 003963, , , , , , , , , , , , , 61.0, , , , , 2.1893
2701, GJ40-343024, J. American Ceramic Soc., 2021, v. 104  p. 003963, , , , , , , , , , , , , 55.77, , , , , 2.1599
2702, GJ40-343025, J. American Ceramic Soc., 2021, v. 104  p. 003963, , , , , , , , , , , , , 51.4, , , , , 2.1454
2703, GJ40-343026, J. American Ceramic Soc., 2021, v. 104  p. 003963, , , , , , , , , , , , , 35.54, , , , , 2.0436
2704, GJ40-343027, J. American Ceramic Soc., 2021, v. 104  p. 003963, , , 7.0, , , , , , , , , , 63.0, , , , , 2.1348
2705, GJ40-343028, J. American Ceramic Soc., 2021, v. 104  p. 003963, , , 4.55, , , , , , , , , , 48.18, , , , , 2.0922
2706, GJ40-343029, J. American Ceramic Soc., 2021, v. 104  p. 003963, , , 3.54, , , , , , , , , , 43.36, , , , , 2.073
2707, GJ40-343030, J. American Ceramic Soc., 2021, v. 104  p. 003963, , , 1.71, , , , , , , , , , 39.32, , , , , 2.0535
2708, GJ25-344823, J. Non-Crystalline Solids, 2021, a. 121074, , , , , , , , *, *, , , , , , , , *, 1.4759
2709, GJ25-344824, J. Non-Crystalline Solids, 2021, a. 121074, , , , , , , , *, *, *, , , , , , , *, 1.4925
2710, GJ25-344825, J. Non-Crystalline Solids, 2021, a. 121074, , , , , , , , *, *, *, , , , , , , *, 1.5104
2711, GJ25-344826, J. Non-Crystalline Solids, 2021, a. 121074, , , , , , , , *, *, *, , , , , , , *, 1.5216
2712, GJ25-344827, J. Non-Crystalline Solids, 2021, a. 121074, , , , , , , , *, *, *, , , , , , , *, 1.532
2713, GJ25-344828, J. Non-Crystalline Solids, 2021, a. 121074, , , , , , , , *, *, *, , , , , , , *, 1.541
2714, GJ25-344829, J. Non-Crystalline Solids, 2021, a. 121074, , , , , , , , *, *, *, , , , , , , *, 1.5447
2715, GJ25-344830, J. Non-Crystalline Solids, 2021, a. 121074, , , , , , , , *, , *, , , , , , , *, 1.5478
2716, GJ25-344831, J. Non-Crystalline Solids, 2021, a. 121074, , , , , , , , *, *, , , , , , , , *, 1.4829
2717, GJ25-344832, J. Non-Crystalline Solids, 2021, a. 121074, , , , , , , , *, *, *, , , , , , , *, 1.5398
2718, GJ25-344833, J. Non-Crystalline Solids, 2021, a. 121074, , , , , , , , *, , *, , , , , , , *, 1.5542
2719, GJ25-344834, J. Non-Crystalline Solids, 2021, a. 121074, , , , , , , , *, *, *, , , , , , , *, 1.5349
2720, GJ25-344835, J. Non-Crystalline Solids, 2021, a. 121074, , , , , , , , *, *, *, , , , , , , *, 1.5365
2721, GJ40-345695, J. Non-Crystalline Solids, 2022, a. 121249, , , , , , , , 20.0, , , , , , , , , 20.0, 1.585
2722, GJ40-345696, J. Non-Crystalline Solids, 2022, a. 121249, , , , , , , , 17.5, , , , , , , , , 17.5, 1.634
2723, GJ40-345698, J. Non-Crystalline Solids, 2022, a. 121249, , , , , , , , 12.5, , , , , , , , , 12.5, 1.678
2724, GJ40-345699, J. Non-Crystalline Solids, 2022, a. 121249, , , , , , , , 10.0, , , , , , , , , 10.0, 1.692
2725, GJ40-345700, J. Non-Crystalline Solids, 2022, a. 121249, , , , , , , , 7.5, , , , , , , , , 7.5, 1.785
2726, GJ60-349329, J. Non-Crystalline Solids, 2023, a. 122515, , , *, , , , , , , , , , , , , , *, 1.456
2727, GJ60-349330, J. Non-Crystalline Solids, 2023, a. 122515, , , *, , , , , *, , , , , , , , , *, 1.4644
2728, GJ60-349331, J. Non-Crystalline Solids, 2023, a. 122515, , , *, , , , , *, , , , , , , , , *, 1.4463
2729, GJ60-349332, J. Non-Crystalline Solids, 2023, a. 122515, , , *, , , , , *, , , , , , , , , *, 1.4556
2730, GJ60-349333, J. Non-Crystalline Solids, 2023, a. 122515, , , *, , , , , *, , , , , , , , , *, 1.4694
2731, GJ60-349334, J. Non-Crystalline Solids, 2023, a. 122515, , , *, , , , , *, , , , , , , , , *, 1.4611
2732, GP03-350540, Japanese Patent    Hoya Corp. (J), 2012, A229135, 27.88, 2.65, , , 36.32, , 3.86, , , , , , 0.71, 17.17, , 5.6, , 1.90147
2733, GP03-350541, Japanese Patent    Hoya Corp. (J), 2012, A229135, 30.72, 2.65, , , 8.05, 22.6, 3.86, , , , , , 0.71, 20.0, , 5.6, , 1.9107
2734, GP03-350542, Japanese Patent    Hoya Corp. (J), 2012, A229135, 30.71, 2.65, , , , 30.65, 3.87, , , , , , 0.71, 20.0, , 5.6, , 1.90861
2735, GP03-350543, Japanese Patent    Hoya Corp. (J), 2012, A229135, 30.72, 2.65, , , 10.87, 19.78, 3.86, , , , , , 0.71, 20.0, , 5.6, , 1.91121
2736, GP03-350544, Japanese Patent    Hoya Corp. (J), 2012, A229135, 19.21, 2.74, , , 17.1, 14.62, 5.73, , , , , , , 26.35, , 5.8, , 2.00391
2737, GP03-350545, Japanese Patent    Hoya Corp. (J), 2012, A229135, 33.75, , , , 14.93, 12.77, 2.94, , , , , , , 22.82, , 5.47, , 1.94254
2738, GP03-350546, Japanese Patent    Hoya Corp. (J), 2012, A229135, 24.49, 2.7, , , 15.04, 12.86, 5.68, , , , , , 0.72, 23.94, , 5.74, , 1.97842
2739, GP03-350547, Japanese Patent    Hoya Corp. (J), 2012, A229135, 26.29, 2.92, , , 16.14, 13.81, 6.1, , , , , , 0.78, 25.71, , , , 1.96364
2740, GP03-350548, Japanese Patent    Hoya Corp. (J), 2012, A229135, 26.64, 3.18, , , 13.98, 10.34, 6.9, 1.42, 1.21, , , , 0.63, 21.9, , 3.71, , 1.95678
2741, GP03-350549, Japanese Patent    Hoya Corp. (J), 2012, A229135, 25.69, 3.06, , , 13.48, 9.97, 6.66, 1.37, 1.17, , , , 0.6, 28.25, , 3.58, , 1.95759
2742, GP03-351220, US Patent    OCV Intellectual Capital (US), 2012, A0322933, 56.57, , 6.54, , 15.45, , , , , 13.1, , , , 8.34, , , , 1.6428
2743, GP03-351221, US Patent    OCV Intellectual Capital (US), 2012, A0322933, 56.3, , 8.58, , 14.71, , , , , 12.61, , , , 7.8, , , , 1.6369
2744, GP03-351222, US Patent    OCV Intellectual Capital (US), 2012, A0322933, 55.95, , 6.07, , 14.61, , , , , 15.62, , , , 7.75, , , , 1.6452
2745, GP03-351223, US Patent    OCV Intellectual Capital (US), 2012, A0322933, 53.62, , 7.08, , 16.46, , , , , 13.81, , , , 9.03, , , , 1.6584
2746, GP03-351224, US Patent    OCV Intellectual Capital (US), 2012, A0322933, 57.22, , 7.0, , 16.29, , , , , 13.67, , , , 5.82, , , , 1.6279
2747, GP03-351225, US Patent    OCV Intellectual Capital (US), 2012, A0322933, 55.06, , 8.32, , 18.68, , , , , 8.99, , , , 8.95, , , , 1.6457
2748, GP03-351226, US Patent    OCV Intellectual Capital (US), 2012, A0322933, 53.94, , 8.15, , 15.97, , 4.36, , , 8.81, , , , 8.77, , , , 1.6468
2749, GP03-351227, US Patent    OCV Intellectual Capital (US), 2012, A0322933, 54.22, , 8.83, , 14.89, , 4.38, , , 8.05, , , , 9.63, , , , 1.6468
2750, GP03-351844, European Patent    Owens Corning  (US), 2012, A2513000, 56.57, , 6.54, , 15.45, , , , , 13.1, , , , 8.34, , , , 1.6428
2751, GP03-351845, European Patent    Owens Corning  (US), 2012, A2513000, 56.3, , 8.58, , 14.71, , , , , 12.61, , , , 7.8, , , , 1.6369
2752, GP03-351846, European Patent    Owens Corning  (US), 2012, A2513000, 55.18, , 5.99, , 18.83, , , , , 12.36, , , , 7.64, , , , 1.6477
2753, GP03-351847, European Patent    Owens Corning  (US), 2012, A2513000, 55.95, , 6.07, , 14.61, , , , , 15.62, , , , 7.75, , , , 1.6452
2754, GP03-351848, European Patent    Owens Corning  (US), 2012, A2513000, 53.62, , 7.08, , 16.46, , , , , 13.81, , , , 9.03, , , , 1.6584
2755, GP03-351849, European Patent    Owens Corning  (US), 2012, A2513000, 57.97, , 7.1, , 12.01, , , , , 13.86, , , , 9.06, , , , 1.6385
2756, GP03-351850, European Patent    Owens Corning  (US), 2012, A2513000, 57.22, , 7.0, , 16.29, , , , , 13.67, , , , 5.82, , , , 1.6279
2757, GP03-351851, European Patent    Owens Corning  (US), 2012, A2513000, 55.06, , 8.32, , 18.68, , , , , 8.99, , , , 8.95, , , , 1.6457
2758, GP03-351852, European Patent    Owens Corning  (US), 2012, A2513000, 53.94, , 8.15, , 15.97, , 4.36, , , 8.81, , , , 8.77, , , , 1.6468
2759, GP03-351853, European Patent    Owens Corning  (US), 2012, A2513000, 54.22, , 8.83, , 14.89, , 4.38, , , 8.05, , , , 9.63, , , , 1.6469
2760, GP03-353553, Japanese Patent    Owens Corning  (US), 2013, A513547, 56.57, , 6.54, , 15.45, , , , , 13.1, , , , 8.34, , , , 1.6428
2761, GP03-353554, Japanese Patent    Owens Corning  (US), 2013, A513547, 56.3, , 8.58, , 14.71, , , , , 12.61, , , , 7.8, , , , 1.6369
2762, GP03-353555, Japanese Patent    Owens Corning  (US), 2013, A513547, 55.18, , 5.99, , 18.83, , , , , 12.36, , , , 7.64, , , , 1.6477
2763, GP03-353556, Japanese Patent    Owens Corning  (US), 2013, A513547, 55.95, , 6.07, , 14.61, , , , , 15.62, , , , 7.75, , , , 1.6452
2764, GP03-353557, Japanese Patent    Owens Corning  (US), 2013, A513547, 53.62, , 7.08, , 16.46, , , , , 13.81, , , , 9.03, , , , 1.6584
2765, GP03-353558, Japanese Patent    Owens Corning  (US), 2013, A513547, 57.97, , 7.1, , 12.01, , , , , 13.86, , , , 9.06, , , , 1.6385
2766, GP03-353559, Japanese Patent    Owens Corning  (US), 2013, A513547, 57.22, , 7.0, , 16.29, , , , , 13.67, , , , 5.82, , , , 1.6279
2767, GP03-353560, Japanese Patent    Owens Corning  (US), 2013, A513547, 55.06, , 8.32, , 18.68, , , , , 8.78, , , , 9.16, , , , 1.6457
2768, GP03-353561, Japanese Patent    Owens Corning  (US), 2013, A513547, 53.94, , 8.15, , 15.97, , 4.36, , , 8.81, , , , 8.77, , , , 1.6468
2769, GP03-353562, Japanese Patent    Owens Corning  (US), 2013, A513547, 54.22, , 8.83, , 14.89, , 4.38, , , 8.05, , , , 9.63, , , , 1.6469
2770, GP03-353985, US Patent    Hoya Corp. (J), 2014, A0106174, 27.88, 2.65, , , 36.32, , 3.86, , , , , , 0.71, 17.17, , 5.6, , 1.90147
2771, GP03-353986, US Patent    Hoya Corp. (J), 2014, A0106174, 30.71, 2.65, , , 16.52, 14.13, 3.86, , , , , , 0.71, 20.0, , 5.61, , 1.91178
2772, GP03-353987, US Patent    Hoya Corp. (J), 2014, A0106174, 23.15, 2.56, , , 15.98, 13.67, 3.73, , , , , , 0.68, 32.47, , 5.42, , 1.97141
2773, GP03-353988, US Patent    Hoya Corp. (J), 2014, A0106174, 21.05, 2.71, , , 16.92, 14.47, 3.94, , , , , , 0.72, 26.09, , 5.74, , 2.00186
2774, GP03-353989, US Patent    Hoya Corp. (J), 2014, A0106174, 27.07, 2.65, , , 16.55, 14.15, 3.01, , , , , , , 23.43, , 5.62, , 1.96001
2775, GP03-353990, US Patent    Hoya Corp. (J), 2014, A0106174, 33.75, , , , 14.93, 12.77, 2.94, , , , , , , 22.82, , 5.47, , 1.94254
2776, GP03-353991, US Patent    Hoya Corp. (J), 2014, A0106174, 26.0, 2.87, , , 15.96, 13.65, 6.02, , , , , , 0.77, 25.41, , 1.17, , 1.96587
2777, GP03-353992, US Patent    Hoya Corp. (J), 2014, A0106174, 27.17, 2.24, , , 13.59, 11.43, 4.69, 3.24, , , , , 0.6, 26.7, , 3.57, , 1.95722
2778, GP03-353993, US Patent    Hoya Corp. (J), 2014, A0106174, 27.02, 2.22, , , 13.51, 12.53, 4.09, 3.22, , , , , 0.59, 26.54, , 3.55, , 1.95599
2779, GP03-353994, US Patent    Hoya Corp. (J), 2014, A0106174, 26.32, 3.14, , , 13.81, 10.21, 6.82, 1.4, 1.2, , , , 0.62, 24.07, , 3.66, , 1.95709
2780, GP02-357511, European Patent    Hoya Corp. (J), 2012, A2463252, 33.11, 4.93, , , 0.28, 3.51, 10.56, 9.37, 2.82, 7.74, , , , 11.27, , 0.92, , 1.87476
2781, GP02-357512, European Patent    Hoya Corp. (J), 2012, A2463252, 33.19, 4.6, , , 0.85, 2.95, 10.95, 9.39, 2.82, 7.77, , , , 11.29, , 0.64, , 1.87441
2782, GP02-357513, European Patent    Hoya Corp. (J), 2012, A2463252, 34.16, 4.2, , , 0.56, 1.96, 11.16, 9.36, 2.8, 7.68, , , , 11.16, , 0.63, , 1.87435
2783, GP02-357514, European Patent    Hoya Corp. (J), 2012, A2463252, 34.2, 4.64, , , 0.57, 2.0, 10.7, 9.83, 2.5, 7.83, , , , 11.41, , 0.64, , 1.87424
2784, GP02-357515, European Patent    Hoya Corp. (J), 2012, A2463252, 34.49, 4.68, , , 0.54, 1.89, 10.77, 10.63, 1.81, 7.9, , , , 10.77, , 0.64, , 1.87305
2785, GP02-357516, European Patent    Hoya Corp. (J), 2012, A2463252, 32.9, 5.37, , , 0.54, 1.89, 10.37, 10.37, 1.65, 9.3, , , , 11.24, , 0.64, , 1.88053
2786, GP02-357517, European Patent    Hoya Corp. (J), 2012, A2463252, 34.55, 5.29, , , 0.54, 1.86, 10.58, 10.58, 1.62, 7.76, , , , 11.07, , 0.64, , 1.8704
2787, GP02-357518, European Patent    Hoya Corp. (J), 2012, A2463252, 32.27, 6.88, , , 0.55, 1.91, 10.85, 10.85, 1.67, 7.96, , , , 10.12, , 0.65, , 1.87275
2788, GP02-357519, European Patent    Hoya Corp. (J), 2012, A2463252, 29.39, 8.54, , , 0.56, 1.96, 11.14, 11.14, 1.71, 8.17, , , , 9.06, , 0.66, , 1.87292
2789, GP02-357520, European Patent    Hoya Corp. (J), 2012, A2463252, 37.09, 1.43, , , 0.29, 0.71, 11.41, 11.98, 2.85, 7.85, , , , 11.41, , , , 1.86515
2790, GP05-361361, US Patent    Nikon Corp. (J), 2015, A0065330, 30.37, 37.97, 7.41, , , 8.19, 3.83, , 4.0, 3.53, , , , , , 1.85, , 1.593296
2791, GP05-361362, US Patent    Nikon Corp. (J), 2015, A0065330, 30.94, 33.96, 7.55, 4.72, , 8.35, 3.91, , 4.07, 3.59, , , , , , , , 1.589019
2792, GP05-361363, US Patent    Nikon Corp. (J), 2015, A0065330, 32.17, 25.5, 7.84, 9.8, , 8.68, 2.09, , 2.27, 8.63, , , , , , , , 1.61347
2793, GP05-361364, US Patent    Nikon Corp. (J), 2015, A0065330, 33.12, 26.27, 8.08, 7.08, , 8.94, 2.15, , 2.35, 8.9, , , , , , , , 1.610637
2794, GP05-361365, US Patent    Nikon Corp. (J), 2015, A0065330, 24.39, 32.38, 20.0, 0.95, , 4.62, 3.94, , 6.02, 4.76, , , , , , , , 1.572352
2795, GP05-361366, US Patent    Nikon Corp. (J), 2015, A0065330, 21.53, 32.39, 22.86, 0.94, 2.86, 6.53, 3.94, , 6.02, , , , , , , , , 1.574147
2796, GP05-361367, US Patent    Nikon Corp. (J), 2015, A0065330, 25.4, 34.16, 19.09, 3.62, 3.73, , 3.44, , 5.24, , 2.47, , , , , 1.03, , 1.558603
2797, GP05-361368, US Patent    Nikon Corp. (J), 2015, A0065330, 25.73, 33.11, 19.33, 1.68, 2.52, 2.52, 3.48, , 5.31, , 3.24, , , , , 0.99, , 1.563955
2798, GP05-361369, US Patent    Nikon Corp. (J), 2015, A0065330, 24.11, 28.67, 18.12, 1.57, , 16.86, 3.27, , 4.98, , , , , , , , , 1.586612
2799, GP05-361370, US Patent    Nikon Corp. (J), 2015, A0065330, 45.2, 27.01, 3.12, 5.2, , 9.19, 4.3, , 4.49, , , , , , , , , 1.566582
2800, GJ02-361766, Optical Materials, 2013, v. 035  p. 1556, 51.3, , , , , , , , 17.5, , 10.0, , , , , , , 1.7991
2801, GJ02-361767, Optical Materials, 2013, v. 035  p. 1556, 51.3, , , , , , , , 17.5, , 10.0, , , , , , , 1.815
2802, GJ28-361839, Optical Materials, 2013, v. 035  p. 2234, , , , , , 5.0, , 5.0, , 15.0, , , 3.0, , , , , 2.36876
2803, GJ40-362703, J. Applied Physics, 2010, v. 108  p. 063520, , , , , , 33.33, , , , , , , , 66.67, , , , 2.19
2804, GP02-364273, European Patent    Asahi Fiber Glass (J), 2015, A2915849, 71.38, 3.47, 2.37, 4.5, 7.65, , , 10.63, , , , , , , , , , 1.515
2805, GP03-364274, European Patent    Asahi Fiber Glass (J), 2015, A2915849, 68.99, , 3.48, 2.47, 12.0, , , 7.04, 2.98, , , , , 3.04, , , , 1.541
2806, GP03-364275, European Patent    Asahi Fiber Glass (J), 2015, A2915849, 57.14, 5.37, 8.56, 0.62, 25.56, , , 0.7, , , , , , , , , , 1.562
2807, GP03-364276, European Patent    Asahi Fiber Glass (J), 2015, A2915849, 59.8, , 7.36, 3.88, 23.4, , , 0.5, , 1.15, , , , 3.91, , , , 1.593
2808, GP03-364277, European Patent    Asahi Fiber Glass (J), 2015, A2915849, 65.07, 5.01, 4.97, 5.0, 17.0, , , 2.95, , , , , , , , , , 1.539
2809, GP03-364278, European Patent    Asahi Fiber Glass (J), 2015, A2915849, 65.05, 5.03, 5.0, 3.96, 16.99, , , 2.97, , , , , , 1.0, , , , 1.541
2810, GP20-365085, US Patent    Hoya Corp. (J), 2015, A0183682, , , , , , , , , , , , , , , , , , 1.59939
2811, GP28-365557, Japanese Patent    Nippon Electric Glass (J), 2016, A040219, , , , , , , , , , 20.0, , , 5.0, , , , , 2.12082
2812, GP28-365558, Japanese Patent    Nippon Electric Glass (J), 2016, A040219, , , , , , , , , , 20.0, , , , , , , , 2.12109
2813, GP28-365559, Japanese Patent    Nippon Electric Glass (J), 2016, A040219, , , , , , , , , , 20.0, , , , , , , , 2.1214
2814, GP28-365560, Japanese Patent    Nippon Electric Glass (J), 2016, A040219, , , , , , 5.0, , , , 20.0, , , 5.0, , , , , 2.07761
2815, GP28-365561, Japanese Patent    Nippon Electric Glass (J), 2016, A040219, , , , , , , , , , 20.0, , , 10.0, , , , , 2.08069
2816, GP28-365562, Japanese Patent    Nippon Electric Glass (J), 2016, A040219, , , , , , , , , , 20.0, , , 5.0, , , , , 2.1226
2817, GP28-365563, Japanese Patent    Nippon Electric Glass (J), 2016, A040220, , , , , , 5.0, , , , 20.0, , , , , , , , 2.12054
2818, GP28-365564, Japanese Patent    Nippon Electric Glass (J), 2016, A040220, , , , , 5.0, , , , , 20.0, , , , , , , , 2.12083
2819, GP28-365565, Japanese Patent    Nippon Electric Glass (J), 2016, A040220, , , , , , , , , , 20.0, 5.0, , , , , , , 2.12177
2820, GP28-365566, Japanese Patent    Nippon Electric Glass (J), 2016, A040220, , , , , , 10.0, , , , 20.0, , , , , , , , 2.07761
2821, GP28-365567, Japanese Patent    Nippon Electric Glass (J), 2016, A040220, , , , , , 15.0, , , , 20.0, , , , , , , , 2.03909
