Repository: franck-pigeonneau/glassoptics

# Description of the repository

This python module has been developed to determine the glass optic properties. Data sets are extracted from Interglad V8 and SciGlass databases. Artificial Neural Networks are fitted using keras library.

## `glassdata.py`

`glassdata.py` file defines the GlassData class. It gathers various functions to
clean datasets and manages data for the training stage. It is composed by the
following variables

-   `oxide`: Array of string
    Names of the oxides of the glass composition.
-   `nameproperty`: String
    Name of the property of the glasses.
-   `nsample`: Integer
    Number of the glass.
-   `noxide`: Integer

File: DataSet/nCInterglad.csv (part 9 of 9)
Search Condition
2843, GP03-353555, Japanese Patent    Owens Corning  (US), 2013, A513547, 55.18, , 5.99, , 18.83, , , , , 12.36, , , , 7.64, , , , 1.633
2844, GP03-353556, Japanese Patent    Owens Corning  (US), 2013, A513547, 55.95, , 6.07, , 14.61, , , , , 15.62, , , , 7.75, , , , 1.6303
2845, GP03-353557, Japanese Patent    Owens Corning  (US), 2013, A513547, 53.62, , 7.08, , 16.46, , , , , 13.81, , , , 9.03, , , , 1.6432
2846, GP03-353558, Japanese Patent    Owens Corning  (US), 2013, A513547, 57.97, , 7.1, , 12.01, , , , , 13.86, , , , 9.06, , , , 1.6226
2847, GP03-353559, Japanese Patent    Owens Corning  (US), 2013, A513547, 57.22, , 7.0, , 16.29, , , , , 13.67, , , , 5.82, , , , 1.6149
2848, GP03-353560, Japanese Patent    Owens Corning  (US), 2013, A513547, 55.06, , 8.32, , 18.68, , , , , 8.78, , , , 9.16, , , , 1.6316
2849, GP03-353561, Japanese Patent    Owens Corning  (US), 2013, A513547, 53.94, , 8.15, , 15.97, , 4.36, , , 8.81, , , , 8.77, , , , 1.6319
2850, GP03-353562, Japanese Patent    Owens Corning  (US), 2013, A513547, 54.22, , 8.83, , 14.89, , 4.38, , , 8.05, , , , 9.63, , , , 1.6322
2851, GP03-353985, US Patent    Hoya Corp. (J), 2014, A0106174, 27.88, 2.65, , , 36.32, , 3.86, , , , , , 0.71, 17.17, , 5.6, , 1.87041
2852, GP03-353986, US Patent    Hoya Corp. (J), 2014, A0106174, 30.71, 2.65, , , 16.52, 14.13, 3.86, , , , , , 0.71, 20.0, , 5.61, , 1.87935
2853, GP03-353987, US Patent    Hoya Corp. (J), 2014, A0106174, 23.15, 2.56, , , 15.98, 13.67, 3.73, , , , , , 0.68, 32.47, , 5.42, , 1.9326
2854, GP03-353988, US Patent    Hoya Corp. (J), 2014, A0106174, 21.05, 2.71, , , 16.92, 14.47, 3.94, , , , , , 0.72, 26.09, , 5.74, , 1.96124
2855, GP03-353989, US Patent    Hoya Corp. (J), 2014, A0106174, 27.07, 2.65, , , 16.55, 14.15, 3.01, , , , , , , 23.43, , 5.62, , 1.92252
2856, GP03-353990, US Patent    Hoya Corp. (J), 2014, A0106174, 33.75, , , , 14.93, 12.77, 2.94, , , , , , , 22.82, , 5.47, , 1.90608
2857, GP03-353991, US Patent    Hoya Corp. (J), 2014, A0106174, 26.0, 2.87, , , 15.96, 13.65, 6.02, , , , , , 0.77, 25.41, , 1.17, , 1.92752
2858, GP03-353992, US Patent    Hoya Corp. (J), 2014, A0106174, 27.17, 2.24, , , 13.59, 11.43, 4.69, 3.24, , , , , 0.6, 26.7, , 3.57, , 1.91865
2859, GP03-353993, US Patent    Hoya Corp. (J), 2014, A0106174, 27.02, 2.22, , , 13.51, 12.53, 4.09, 3.22, , , , , 0.59, 26.54, , 3.55, , 1.91773
2860, GP03-353994, US Patent    Hoya Corp. (J), 2014, A0106174, 26.32, 3.14, , , 13.81, 10.21, 6.82, 1.4, 1.2, , , , 0.62, 24.07, , 3.66, , 1.91874
2861, GP03-354213, European Patent    Nippon Electric Glass (J), 2014, A2732969, 59.5, , 4.1, , 8.8, 14.2, , , , , 4.7, , 1.5, 5.2, , 2.0, , 1.638
2862, GP03-354214, European Patent    Nippon Electric Glass (J), 2014, A2732969, 60.0, , 4.1, , 8.8, 14.3, , , , , 4.8, , 1.8, 4.2, , 2.0, , 1.637
2863, GP03-354215, European Patent    Nippon Electric Glass (J), 2014, A2732969, 59.67, , 4.9, , 8.81, 14.22, , , , , 4.7, , 1.5, 4.2, , 2.0, , 1.632
2864, GP03-354216, European Patent    Nippon Electric Glass (J), 2014, A2732969, 61.4, , 4.1, , 7.3, 14.3, , , , , 4.8, , 1.5, 3.2, , 3.4, , 1.631
2865, GP03-354217, European Patent    Nippon Electric Glass (J), 2014, A2732969, 52.7, 5.7, 3.9, 5.9, 4.1, 13.5, , , , , 8.3, , , 4.0, , 1.9, , 1.64
2866, GP03-354218, European Patent    Nippon Electric Glass (J), 2014, A2732969, 50.84, 5.49, 3.7, 11.39, 4.0, 13.09, , , , , 5.79, , , 3.8, , 1.9, , 1.83
2867, GP02-357511, European Patent    Hoya Corp. (J), 2012, A2463252, 33.11, 4.93, , , 0.28, 3.51, 10.56, 9.37, 2.82, 7.74, , , , 11.27, , 0.92, , 1.84079
2868, GP02-357512, European Patent    Hoya Corp. (J), 2012, A2463252, 33.19, 4.6, , , 0.85, 2.95, 10.95, 9.39, 2.82, 7.77, , , , 11.29, , 0.64, , 1.84045
2869, GP02-357513, European Patent    Hoya Corp. (J), 2012, A2463252, 34.16, 4.2, , , 0.56, 1.96, 11.16, 9.36, 2.8, 7.68, , , , 11.16, , 0.63, , 1.84008
2870, GP02-357514, European Patent    Hoya Corp. (J), 2012, A2463252, 34.2, 4.64, , , 0.57, 2.0, 10.7, 9.83, 2.5, 7.83, , , , 11.41, , 0.64, , 1.84006
2871, GP02-357515, European Patent    Hoya Corp. (J), 2012, A2463252, 34.49, 4.68, , , 0.54, 1.89, 10.77, 10.63, 1.81, 7.9, , , , 10.77, , 0.64, , 1.83898
2872, GP02-357516, European Patent    Hoya Corp. (J), 2012, A2463252, 32.9, 5.37, , , 0.54, 1.89, 10.37, 10.37, 1.65, 9.3, , , , 11.24, , 0.64, , 1.84589
2873, GP02-357517, European Patent    Hoya Corp. (J), 2012, A2463252, 34.55, 5.29, , , 0.54, 1.86, 10.58, 10.58, 1.62, 7.76, , , , 11.07, , 0.64, , 1.83648
2874, GP02-357518, European Patent    Hoya Corp. (J), 2012, A2463252, 32.27, 6.88, , , 0.55, 1.91, 10.85, 10.85, 1.67, 7.96, , , , 10.12, , 0.65, , 1.8388
2875, GP02-357519, European Patent    Hoya Corp. (J), 2012, A2463252, 29.39, 8.54, , , 0.56, 1.96, 11.14, 11.14, 1.71, 8.17, , , , 9.06, , 0.66, , 1.83912
2876, GP02-357520, European Patent    Hoya Corp. (J), 2012, A2463252, 37.09, 1.43, , , 0.29, 0.71, 11.41, 11.98, 2.85, 7.85, , , , 11.41, , , , 1.83145
2877, GP05-361361, US Patent    Nikon Corp. (J), 2015, A0065330, 30.37, 37.97, 7.41, , , 8.19, 3.83, , 4.0, 3.53, , , , , , 1.85, , 1.582026
2878, GP05-361362, US Patent    Nikon Corp. (J), 2015, A0065330, 30.94, 33.96, 7.55, 4.72, , 8.35, 3.91, , 4.07, 3.59, , , , , , , , 1.578046
2879, GP05-361363, US Patent    Nikon Corp. (J), 2015, A0065330, 32.17, 25.5, 7.84, 9.8, , 8.68, 2.09, , 2.27, 8.63, , , , , , , , 1.601697
2880, GP05-361364, US Patent    Nikon Corp. (J), 2015, A0065330, 33.12, 26.27, 8.08, 7.08, , 8.94, 2.15, , 2.35, 8.9, , , , , , , , 1.598895
2881, GP05-361365, US Patent    Nikon Corp. (J), 2015, A0065330, 24.39, 32.38, 20.0, 0.95, , 4.62, 3.94, , 6.02, 4.76, , , , , , , , 1.561724
2882, GP05-361366, US Patent    Nikon Corp. (J), 2015, A0065330, 21.53, 32.39, 22.86, 0.94, 2.86, 6.53, 3.94, , 6.02, , , , , , , , , 1.563536
2883, GP05-361367, US Patent    Nikon Corp. (J), 2015, A0065330, 25.4, 34.16, 19.09, 3.62, 3.73, , 3.44, , 5.24, , 2.47, , , , , 1.03, , 1.548454
2884, GP05-361368, US Patent    Nikon Corp. (J), 2015, A0065330, 25.73, 33.11, 19.33, 1.68, 2.52, 2.52, 3.48, , 5.31, , 3.24, , , , , 0.99, , 1.553711
2885, GP05-361369, US Patent    Nikon Corp. (J), 2015, A0065330, 24.11, 28.67, 18.12, 1.57, , 16.86, 3.27, , 4.98, , , , , , , , , 1.575792
2886, GP05-361370, US Patent    Nikon Corp. (J), 2015, A0065330, 45.2, 27.01, 3.12, 5.2, , 9.19, 4.3, , 4.49, , , , , , , , , 1.557029
2887, GJ02-361766, Optical Materials, 2013, v. 035  p. 1556, 51.3, , , , , , , , 17.5, , 10.0, , , , , , , 1.771
2888, GJ40-362703, J. Applied Physics, 2010, v. 108  p. 063520, , , , , , 33.33, , , , , , , , 66.67, , , , 2.128
2889, GP02-364273, European Patent    Asahi Fiber Glass (J), 2015, A2915849, 71.38, 3.47, 2.37, 4.5, 7.65, , , 10.63, , , , , , , , , , 1.507
2890, GP03-364274, European Patent    Asahi Fiber Glass (J), 2015, A2915849, 68.99, , 3.48, 2.47, 12.0, , , 7.04, 2.98, , , , , 3.04, , , , 1.531
2891, GP03-364275, European Patent    Asahi Fiber Glass (J), 2015, A2915849, 57.14, 5.37, 8.56, 0.62, 25.56, , , 0.7, , , , , , , , , , 1.552
2892, GP03-364276, European Patent    Asahi Fiber Glass (J), 2015, A2915849, 59.8, , 7.36, 3.88, 23.4, , , 0.5, , 1.15, , , , 3.91, , , , 1.582
2893, GP03-364277, European Patent    Asahi Fiber Glass (J), 2015, A2915849, 65.07, 5.01, 4.97, 5.0, 17.0, , , 2.95, , , , , , , , , , 1.53
2894, GP03-364278, European Patent    Asahi Fiber Glass (J), 2015, A2915849, 65.05, 5.03, 5.0, 3.96, 16.99, , , 2.97, , , , , , 1.0, , , , 1.531
2895, GP20-365085, US Patent    Hoya Corp. (J), 2015, A0183682, , , , , , , , , , , , , , , , , , 1.59075
2896, GP28-365557, Japanese Patent    Nippon Electric Glass (J), 2016, A040219, , , , , , , , , , 20.0, , , 5.0, , , , , 2.06266
2897, GP28-365558, Japanese Patent    Nippon Electric Glass (J), 2016, A040219, , , , , , , , , , 20.0, , , , , , , , 2.06293
2898, GP28-365559, Japanese Patent    Nippon Electric Glass (J), 2016, A040219, , , , , , , , , , 20.0, , , , , , , , 2.06214
2899, GP28-365560, Japanese Patent    Nippon Electric Glass (J), 2016, A040219, , , , , , 5.0, , , , 20.0, , , 5.0, , , , , 2.02473
2900, GP28-365561, Japanese Patent    Nippon Electric Glass (J), 2016, A040219, , , , , , , , , , 20.0, , , 10.0, , , , , 2.02653
2901, GP28-365562, Japanese Patent    Nippon Electric Glass (J), 2016, A040219, , , , , , , , , , 20.0, , , 5.0, , , , , 2.06344
2902, GP28-365563, Japanese Patent    Nippon Electric Glass (J), 2016, A040220, , , , , , 5.0, , , , 20.0, , , , , , , , 2.06212
2903, GP28-365564, Japanese Patent    Nippon Electric Glass (J), 2016, A040220, , , , , 5.0, , , , , 20.0, , , , , , , , 2.06291
2904, GP28-365565, Japanese Patent    Nippon Electric Glass (J), 2016, A040220, , , , , , , , , , 20.0, 5.0, , , , , , , 2.06327
2905, GP28-365566, Japanese Patent    Nippon Electric Glass (J), 2016, A040220, , , , , , 10.0, , , , 20.0, , , , , , , , 2.02473
2906, GP28-365567, Japanese Patent    Nippon Electric Glass (J), 2016, A040220, , , , , , 15.0, , , , 20.0, , , , , , , , 1.99155
2907, GP28-365568, Japanese Patent    Nippon Electric Glass (J), 2016, A040220, , , , , , 13.0, , , , 20.0, 1.0, , , , , , , 1.99931
2908, GP28-365569, Japanese Patent    Nippon Electric Glass (J), 2016, A040220, , , , , , 5.0, , , , 20.0, , , , , , , , 2.06337
2909, GJ01-365786, J. Non-Crystalline Solids, 2016, v. 439  p. 0015, 100.0, , , , , , , , , , , , , , , , , 1.4565
2910, GJ08-368077, Optical Materials, 2015, v. 039  p. 0153, 68.0, , , , , , , , 13.0, , , , , , , , , 1.5332
2911, GJ10-372159, Physics and Chemistry of  Glasses, 2014, v. 055  p. 0103, , 33.33, , , 33.34, , , , , , , , , , , , , 1.97
2912, GP10-374525, US Patent    Nikon Corp. (J), 2016, A9527766, 30.37, 37.97, 7.41, , , 8.19, 3.83, , 4.0, 3.53, , , , , , 1.85, , 1.582026
2913, GP10-374526, US Patent    Nikon Corp. (J), 2016, A9527766, 30.94, 33.96, 7.55, 4.72, , 8.35, 3.91, , 4.07, 3.59, , , , , , , , 1.578046
2914, GP05-374527, US Patent    Nikon Corp. (J), 2016, A9527766, 34.55, 29.25, 12.26, 4.72, , 8.35, 3.89, , 4.07, , , , , , , , , 1.567727
2915, GP05-374528, US Patent    Nikon Corp. (J), 2016, A9527766, 30.95, 24.53, 11.32, 9.43, , 8.35, 2.01, , 2.19, 8.31, , , , , , , , 1.596683
2916, GP05-374529, US Patent    Nikon Corp. (J), 2016, A9527766, 32.17, 25.5, 7.84, 9.8, , 8.68, 2.09, , 2.27, 8.63, , , , , , , , 1.601697
2917, GP05-374530, US Patent    Nikon Corp. (J), 2016, A9527766, 33.12, 26.27, 8.08, 7.08, , 8.94, 2.15, , 2.35, 8.9, , , , , , , , 1.598895
2918, GP05-374531, US Patent    Nikon Corp. (J), 2016, A9527766, 33.91, 28.7, 12.03, 6.49, , 8.2, 3.82, , 4.0, , , , , , , , , 1.568771
2919, GP05-374532, US Patent    Nikon Corp. (J), 2016, A9527766, 34.24, 28.97, 12.15, 4.67, , 9.2, 3.86, , 4.04, , , , , , , , , 1.569499
2920, GP10-374533, US Patent    Nikon Corp. (J), 2016, A9527766, 25.61, 34.01, 21.0, 0.99, , 4.85, 4.14, , 6.32, , , , , , , , , 1.553494
2921, GP10-374534, US Patent    Nikon Corp. (J), 2016, A9527766, 24.39, 32.38, 20.0, 0.95, , 4.62, 3.94, , 6.02, 4.76, , , , , , , , 1.561724
2922, GP10-374535, US Patent    Nikon Corp. (J), 2016, A9527766, 24.39, 32.37, 20.0, 0.96, 2.85, 3.67, 3.94, , 6.02, , 2.86, , , , , , , 1.559081
2923, GP10-374536, US Patent    Nikon Corp. (J), 2016, A9527766, 21.53, 32.39, 22.86, 0.94, 2.86, 6.53, 3.94, , 6.02, , , , , , , , , 1.563536
2924, GP10-374537, US Patent    Nikon Corp. (J), 2016, A9527766, 28.05, 33.32, 14.7, 0.98, 2.94, 3.77, 4.07, , 6.2, , 2.95, , , , , , , 1.560925
2925, GP10-374538, US Patent    Nikon Corp. (J), 2016, A9527766, 25.86, 33.28, 19.43, 1.69, 2.53, 2.53, 3.49, , 5.34, , 3.25, , , , , 1.0, , 1.547967
2926, GP10-374539, US Patent    Nikon Corp. (J), 2016, A9527766, 25.4, 34.16, 19.09, 3.62, 3.73, , 3.44, , 5.24, , 2.47, , , , , 1.03, , 1.548454
2927, GP10-374540, US Patent    Nikon Corp. (J), 2016, A9527766, 25.73, 33.11, 19.33, 1.68, 2.52, 2.52, 3.48, , 5.31, , 3.24, , , , , 0.99, , 1.553711
2928, GP05-374541, US Patent    Nikon Corp. (J), 2016, A9527766, 29.01, 28.44, 16.51, 4.57, , 9.04, 3.81, 5.8, , , , , , , , , , 1.565283
2929, GP10-374542, US Patent    Nikon Corp. (J), 2016, A9527766, 25.48, 34.24, 19.15, , 5.41, , 3.44, , 5.26, , 4.46, , , , , , , 1.552001
2930, GP10-374543, US Patent    Nikon Corp. (J), 2016, A9527766, 23.19, 31.17, 17.42, 1.52, 12.38, , 3.14, , 4.79, , 4.06, , , , , , , 1.569105
2931, GP10-374544, US Patent    Nikon Corp. (J), 2016, A9527766, 24.11, 28.67, 18.12, 1.57, , 16.86, 3.27, , 4.98, , , , , , , , , 1.575792
2932, GP03-376597, US Patent    OCV Intellectual Capital (US), 2017, A9586856, 56.57, , 6.54, , 15.45, , , , , 13.1, , , , 8.34, , , , 1.6284
2933, GP03-376598, US Patent    OCV Intellectual Capital (US), 2017, A9586856, 56.3, , 8.58, , 14.71, , , , , 12.61, , , , 7.8, , , , 1.6223
2934, GP03-376599, US Patent    OCV Intellectual Capital (US), 2017, A9586856, 55.18, , 5.99, , 18.83, , , , , 12.36, , , , 7.64, , , , 1.633
2935, GP07-376600, US Patent    OCV Intellectual Capital (US), 2017, A9586856, 55.95, , 6.07, , 14.61, , , , , 15.62, , , , 7.75, , , , 1.6303
2936, GP03-376601, US Patent    OCV Intellectual Capital (US), 2017, A9586856, 53.62, , 7.08, , 16.46, , , , , 13.81, , , , 9.03, , , , 1.6432
2937, GP07-376602, US Patent    OCV Intellectual Capital (US), 2017, A9586856, 57.97, , 7.1, , 12.01, , , , , 13.86, , , , 9.06, , , , 1.6226
2938, GP03-376603, US Patent    OCV Intellectual Capital (US), 2017, A9586856, 57.22, , 7.0, , 16.29, , , , , 13.67, , , , 5.82, , , , 1.6149
2939, GP03-376604, US Patent    OCV Intellectual Capital (US), 2017, A9586856, 57.18, , 7.0, , 16.28, , , , , 10.6, , , , 8.94, , , , 1.6265
2940, GP03-376605, US Patent    OCV Intellectual Capital (US), 2017, A9586856, 55.06, , 8.32, , 18.68, , , , , 8.99, , , , 8.95, , , , 1.6316
2941, GP03-376606, US Patent    OCV Intellectual Capital (US), 2017, A9586856, 53.94, , 8.15, , 15.97, , 4.36, , , 8.81, , , , 8.77, , , , 1.6319
2942, GP03-376607, US Patent    OCV Intellectual Capital (US), 2017, A9586856, 54.22, , 8.83, , 14.89, , 4.38, , , 8.05, , , , 9.63, , , , 1.6322
2943, GJ20-378623, J. Non-Crystalline Solids, 2018, v. 484  p. 0132, , , , , , , , , , , , , , , , , 33.3, 1.78
2944, GJ20-378624, J. Non-Crystalline Solids, 2018, v. 484  p. 0132, , , , , , , , , , 4.9, , , , , , , 33.6, 1.77
2945, GJ20-378625, J. Non-Crystalline Solids, 2018, v. 484  p. 0132, , , , , , , , , , 9.8, , , , , , , 32.8, 1.76
2946, GJ20-378626, J. Non-Crystalline Solids, 2018, v. 484  p. 0132, , , , , , , , , , 15.7, , , , , , , 32.8, 1.755
2947, GJ20-378627, J. Non-Crystalline Solids, 2018, v. 484  p. 0132, , , , , , , , , , 18.2, , , , , , , 32.8, 1.749
2948, GJ20-378628, J. Non-Crystalline Solids, 2018, v. 484  p. 0132, , , , , , , , , , 20.6, , , , , , , 32.5, 1.747
2949, GJ20-378629, J. Non-Crystalline Solids, 2018, v. 484  p. 0132, , , , , , , , , , 24.8, , , , , , , 32.8, 1.742
2950, GJ20-378630, J. Non-Crystalline Solids, 2018, v. 484  p. 0132, , , , , , , , , , 29.1, , , , , , , 32.1, 1.74
2951, GJ20-378631, J. Non-Crystalline Solids, 2018, v. 484  p. 0132, , , , , , , , , , 34.6, , , , , , , 31.8, 1.738
2952, GJ20-378632, J. Non-Crystalline Solids, 2018, v. 484  p. 0132, , , , , , , , , , 39.9, , , , , , , 31.6, 1.73
2953, GJ20-378633, J. Non-Crystalline Solids, 2018, v. 484  p. 0132, , , , , , , , , , 46.1, , , , , , , 31.4, 1.71
2954, GJ20-378634, J. Non-Crystalline Solids, 2018, v. 484  p. 0132, , , , , , , , , , 50.3, , , , , , , 31.8, 1.675
2955, GP28-381143, US Patent    Nippon Electric Glass (J), 2017, A0153141, , , , , , 5.0, , , , 20.0, , , , , , , , 2.06212
2956, GP28-381144, US Patent    Nippon Electric Glass (J), 2017, A0153141, , , , , 5.0, , , , , 20.0, , , , , , , , 2.06291
2957, GP28-381145, US Patent    Nippon Electric Glass (J), 2017, A0153141, , , , , , , , , , 20.0, 5.0, , , , , , , 2.06327
2958, GP28-381146, US Patent    Nippon Electric Glass (J), 2017, A0153141, , , , , , 10.0, , , , 20.0, , , , , , , , 2.02473
2959, GP28-381147, US Patent    Nippon Electric Glass (J), 2017, A0153141, , , , , , 15.0, , , , 20.0, , , , , , , , 1.99155
2960, GP28-381148, US Patent    Nippon Electric Glass (J), 2017, A0153141, , , , , , 13.0, , , , 20.0, 1.0, , , , , , , 1.99931
2961, GP28-381149, US Patent    Nippon Electric Glass (J), 2017, A0153141, , , , , , 5.0, , , , 20.0, , , , , , , , 2.06337
2962, GP03-385553, US Patent    Idemitsu Kosan (J), 2018, A9896569, 71.38, 3.47, 2.37, 4.5, 7.65, , , 10.63, , , , , , , , , , 1.507
2963, GP03-385554, US Patent    Idemitsu Kosan (J), 2018, A9896569, 68.99, , 3.48, 2.47, 12.0, , , 7.04, 2.98, , , , , 3.04, , , , 1.531
2964, GP03-385555, US Patent    Idemitsu Kosan (J), 2018, A9896569, 57.14, 5.37, 8.56, 0.62, 25.56, , , 0.7, , , , , , , , , , 1.552
2965, GP03-385556, US Patent    Idemitsu Kosan (J), 2018, A9896569, 59.8, , 7.36, 3.88, 23.4, , , 0.5, , 1.15, , , , 3.91, , , , 1.582
2966, GP03-385557, US Patent    Idemitsu Kosan (J), 2018, A9896569, 65.07, 5.01, 4.97, 5.0, 17.0, , , 2.95, , , , , , , , , , 1.53
2967, GP03-385558, US Patent    Idemitsu Kosan (J), 2018, A9896569, 65.05, 5.03, 5.0, 3.96, 16.99, , , 2.97, , , , , , 1.0, , , , 1.531
2968, GJ06-386572, Int. J. Applied Glass Science, 2018, v. 009  p. 0421, 58.8, , 41.2, , , , , , , , , , , , , , , 1.54958
2969, GJ06-386573, Int. J. Applied Glass Science, 2018, v. 009  p. 0421, 61.1, , 38.9, , , , , , , , , , , , , , , 1.54467
2970, GJ06-386574, Int. J. Applied Glass Science, 2018, v. 009  p. 0421, 66.0, , 34.0, , , , , , , , , , , , , , , 1.53312
2971, GJ35-387202, J. Non-Crystalline Solids, 2019, v. 505  p. 0354, , , , , , 29.85, , , , , , , , 14.93, 54.72, , , 1.82592
2972, GJ40-390413, J. Non-Crystalline Solids, 2019, v. 513  p. 0044, , , , , , , , , , , , , , , , , 33.3, 1.77
2973, GJ40-390414, J. Non-Crystalline Solids, 2019, v. 513  p. 0044, , , , , , , , , , 9.8, , , , , , , 32.8, 1.7825
2974, GJ40-390415, J. Non-Crystalline Solids, 2019, v. 513  p. 0044, , , , , , , , , , 20.6, , , , , , , 32.5, 1.752
2975, GJ40-390416, J. Non-Crystalline Solids, 2019, v. 513  p. 0044, , , , , , , , , , 24.8, , , , , , , 32.8, 1.743
2976, GJ40-390417, J. Non-Crystalline Solids, 2019, v. 513  p. 0044, , , , , , , , , , 29.1, , , , , , , 32.1, 1.741
2977, GJ40-390418, J. Non-Crystalline Solids, 2019, v. 513  p. 0044, , , , , , , , , , 39.9, , , , , , , 31.6, 1.73
2978, GJ40-393624, J. Non-Crystalline Solids, 2019, a. 119584, , 8.0, , , , , , , , , , 40.0, , , , , , 2.0012
2979, GJ40-393625, J. Non-Crystalline Solids, 2019, a. 119584, , 7.0, , , , , , , , , , 40.0, , , , , , 2.0283
2980, GJ40-393626, J. Non-Crystalline Solids, 2019, a. 119584, , 6.0, , , , , , , , , , 40.0, , , , , , 2.0655
2981, GJ40-393627, J. Non-Crystalline Solids, 2019, a. 119584, , 4.0, , , , , , , , , , 40.0, , , , , , 2.1149
2982, GJ20-393649, J. Non-Crystalline Solids, 2019, a. 119586, , , , , , , , , 37.5, , , , , , , , 37.5, 1.47942
2983, GJ02-394055, J. American Ceramic Soc., 2018, v. 101  p. 0231, 51.3, , , , , 10.0, , , 17.5, , , , , , , , , 1.787
2984, GJ20-394391, Int. J. Applied Glass Science, 2019, v. 010  p. 0378, , , , , 30.59, , , 19.59, , , , , , , , , 49.78, 1.5169
2985, GJ20-394392, Int. J. Applied Glass Science, 2019, v. 010  p. 0378, , , , , 23.81, , , 19.91, , , 6.9, , , , , , 49.33, 1.5204
2986, GJ20-394393, Int. J. Applied Glass Science, 2019, v. 010  p. 0378, , , , , 15.49, , , 19.19, , , 15.69, , , , , , 49.59, 1.5234
2987, GJ20-394394, Int. J. Applied Glass Science, 2019, v. 010  p. 0378, , , , , 7.89, , , 19.67, , , 22.47, , , , , , 49.92, 1.5252
2988, GJ20-394395, Int. J. Applied Glass Science, 2019, v. 010  p. 0378, , , , , , , , 20.29, , , 29.79, , , , , , 49.88, 1.5275
2989, GJ20-394396, Int. J. Applied Glass Science, 2019, v. 010  p. 0378, , , , , 30.21, , , 18.51, , , , , , , , , 51.23, 1.5176
2990, GJ20-394397, Int. J. Applied Glass Science, 2019, v. 010  p. 0378, , , , , 22.61, , , 18.52, , , 7.2, , , , , , 51.62, 1.5206
2991, GJ20-394398, Int. J. Applied Glass Science, 2019, v. 010  p. 0378, , , , , 15.61, , , 18.41, , , 14.21, , , , , , 51.73, 1.5233
2992, GJ20-394399, Int. J. Applied Glass Science, 2019, v. 010  p. 0378, , , , , 7.5, , , 18.21, , , 22.51, , , , , , 51.71, 1.5259
2993, GJ20-394400, Int. J. Applied Glass Science, 2019, v. 010  p. 0378, , , , , , , , 18.67, , , 29.65, , , , , , 51.62, 1.5282
2994, GJ25-399552, J. American Ceramic Soc., 2020, v. 103  p. 5013, , , , , , *, , , , , , , , , , , *, 1.6089
2995, GJ25-399555, J. American Ceramic Soc., 2020, v. 103  p. 5013, , , , , , *, , , , , , , , , , , *, 1.5994
2996, GJ20-399559, J. American Ceramic Soc., 2020, v. 103  p. 5013, , , , , , *, , , , , , , , , , , *, 1.5843
2997, GJ25-399560, J. American Ceramic Soc., 2020, v. 103  p. 5013, , , , , , *, , , , , , , , , , , *, 1.5899
2998, GJ25-399561, J. American Ceramic Soc., 2020, v. 103  p. 5013, , , , , , *, , , , , , , , , , , *, 1.5947
2999, GJ25-399562, J. American Ceramic Soc., 2020, v. 103  p. 5013, , , , , , *, , , , , , , , , , , *, 1.5994
3000, GJ25-399563, J. American Ceramic Soc., 2020, v. 103  p. 5013, , , , , , *, , , , , , , , , , , *, 1.6036
3001, GJ20-399564, J. American Ceramic Soc., 2020, v. 103  p. 5013, , , , , , *, , , , , , , , , , , *, 1.5945
3002, GJ20-399565, J. American Ceramic Soc., 2020, v. 103  p. 5013, , , , , , *, , , , , , , , , , , *, 1.5971
3003, GJ25-399566, J. American Ceramic Soc., 2020, v. 103  p. 5013, , , , , , *, , , , , , , , , , , *, 1.6028
3004, GJ25-399567, J. American Ceramic Soc., 2020, v. 103  p. 5013, , , , , , *, , , , , , , , , , , *, 1.6056
3005, GJ25-399568, J. American Ceramic Soc., 2020, v. 103  p. 5013, , , , , , *, , , , , , , , , , , *, 1.5963
3006, GJ25-399569, J. American Ceramic Soc., 2020, v. 103  p. 5013, , , , , , *, , , , , , , , , , , *, 1.5978
3007, GJ25-399570, J. American Ceramic Soc., 2020, v. 103  p. 5013, , , , , , *, , , , , , , , , , , *, 1.6044
3008, GJ25-399571, J. American Ceramic Soc., 2020, v. 103  p. 5013, , , , , , *, , , , , , , , , , , *, 1.6064
3009, GJ25-399572, J. American Ceramic Soc., 2020, v. 103  p. 5013, , , , , , *, , , , , , , , , , , *, 1.6091
3010, GJ25-399573, J. American Ceramic Soc., 2020, v. 103  p. 5013, , , , , , *, , , , , , , , , , , *, 1.6087
3011, GJ20-400840, Int. J. Applied Glass Science, 2020, v. 011  p. 0066, , , 26.35, , , , , , , , , , , , , , 64.78, 1.52931
3012, GJ20-400841, Int. J. Applied Glass Science, 2020, v. 011  p. 0066, , , 29.11, , , , 2.42, , , , , , , , , , 68.37, 1.5268
3013, GJ20-400842, Int. J. Applied Glass Science, 2020, v. 011  p. 0066, , , 23.35, , , , 4.56, , , , , , , , , , 63.26, 1.52375
3014, GJ20-400843, Int. J. Applied Glass Science, 2020, v. 011  p. 0066, , , 23.05, , , , 6.83, , , , , , , , , , 61.51, 1.52303
3015, GJ20-400844, Int. J. Applied Glass Science, 2020, v. 011  p. 0066, , , 22.35, , , , 9.35, , , , , , , , , , 59.82, 1.52136
3016, GJ28-401328, J. Non-Crystalline Solids, 2020, a. 119855, , , , , , , , , , 5.0, , , , , , , , 2.0008
3017, GJ28-401329, J. Non-Crystalline Solids, 2020, a. 119855, , , , , , , , , , 10.0, , , , , , , , 2.0131
3018, GJ28-401330, J. Non-Crystalline Solids, 2020, a. 119855, , , , , , , , , , 15.0, , , , , , , , 1.9863
3019, GJ28-401331, J. Non-Crystalline Solids, 2020, a. 119855, , , , , , , , , , 20.0, , , , , , , , 2.0124
3020, GJ28-401332, J. Non-Crystalline Solids, 2020, a. 119855, , , , , , , , , , 25.0, , , , , , , , 2.0064
3021, GC03-401599, Corning Inc. (US), 2005, Eagle2000, *, , *, , , , , , , , , , , , , , , 1.5046
3022, GJ35-404620, J. Non-Crystalline Solids, 2021, a. 120889, , , , , , , , , 29.4, , , , , , 56.0, , , 1.62
3023, GJ35-404621, J. Non-Crystalline Solids, 2021, a. 120889, , , , , , 5.26, , , 22.86, , , , , , 56.45, , , 1.643
3024, GJ35-404622, J. Non-Crystalline Solids, 2021, a. 120889, , , , , , 10.89, , , 19.04, , , , , , 55.51, , , 1.661
3025, GJ35-404623, J. Non-Crystalline Solids, 2021, a. 120889, , , , , , 15.85, , , 14.46, , , , , , 55.07, , , 1.682
3026, GP40-405187, Japanese Patent    Hoya Corp. (J), 2020, A019710, , , , , , , 0.37, , 5.87, , , , , 44.76, , , 25.92, 1.9708
3027, GP40-405188, Japanese Patent    Hoya Corp. (J), 2020, A019710, , , , , , , 0.37, , 6.07, , , , , 44.44, , , 25.71, 1.9721
3028, GP40-405189, Japanese Patent    Hoya Corp. (J), 2020, A019710, , , , , , , 0.36, , 5.82, , , , , 46.88, , , 25.7, 1.9706
3029, GP40-405190, Japanese Patent    Hoya Corp. (J), 2020, A019710, , , , , 0.72, , 0.35, , 6.43, , , , , 48.17, , , 25.0, 1.9665
3030, GP40-405191, Japanese Patent    Hoya Corp. (J), 2020, A019710, , , , , , , 0.36, 4.45, 1.41, , , , , 44.75, , , 25.94, 1.9803
3031, GP40-405192, Japanese Patent    Hoya Corp. (J), 2020, A019710, , , , , , , 0.36, , 6.25, , , , , 47.16, , , 25.45, 1.9683
3032, GP40-405193, Japanese Patent    Hoya Corp. (J), 2020, A019710, , , , , , , 0.54, , 5.51, , , , , 46.16, , , 25.93, 1.9717
3033, GP40-405194, Japanese Patent    Hoya Corp. (J), 2020, A019710, , , , , , , 0.55, , 5.56, , , , , 44.41, , , 26.14, 1.9721
3034, GP40-405195, Japanese Patent    Hoya Corp. (J), 2020, A019710, , , , , , , 0.37, , 5.64, , , , , 44.92, , , 25.89, 1.9725
3035, GP40-405196, Japanese Patent    Hoya Corp. (J), 2020, A019710, 0.68, , , , , , 0.37, , 5.82, , , , , 44.45, , , 25.75, 1.9678
3036, GP40-405197, Japanese Patent    Hoya Corp. (J), 2020, A019710, , , , , , , 0.35, , 7.76, , , , , 37.36, , , 21.71, 1.9951
3037, GP40-405198, Japanese Patent    Hoya Corp. (J), 2020, A019710, , , , , , , 0.38, , 1.09, , , , , 47.35, , , 24.74, 2.0082
3038, GP07-405513, Japanese Patent    Nihon Yamamura Glass (J), 2020, A083705, 50.0, , 10.0, 11.0, , , , , , 29.0, , , , , , , , 1.607
3039, GP03-405514, Japanese Patent    Nihon Yamamura Glass (J), 2020, A083705, 51.0, , 11.0, 22.0, , , , , , 16.0, , , , , , , , 1.586
3040, GP07-405515, Japanese Patent    Nihon Yamamura Glass (J), 2020, A083705, 50.0, , 12.0, 13.0, 5.0, , , , , 20.0, , , , , , , , 1.595
3041, GP07-405516, Japanese Patent    Nihon Yamamura Glass (J), 2020, A083705, 50.0, , 12.0, 16.0, , , , , , 18.0, , , 1.0, 1.0, , 1.0, , 1.62
3042, GP07-405517, Japanese Patent    Nihon Yamamura Glass (J), 2020, A083705, 47.0, , 12.0, 18.0, , , , , , 20.0, , , , , , , 3.0, 1.585
3043, GP06-405813, Japanese Patent    Nihon Yamamura Glass (J), 2020, A189758, 55.2, , 25.7, , , , , , , , , , , , , , , 1.668
3044, GP06-405814, Japanese Patent    Nihon Yamamura Glass (J), 2020, A189758, 68.0, , 18.0, , , , , , , , , , , , , , , 1.619
3045, GP06-405815, Japanese Patent    Nihon Yamamura Glass (J), 2020, A189758, 70.0, , 20.0, , , , , , , , , , , , , , , 1.589
3046, GP06-405816, Japanese Patent    Nihon Yamamura Glass (J), 2020, A189758, 68.0, 2.0, 20.0, , , , , , , , , , , , , , , 1.588
3047, GP06-405817, Japanese Patent    Nihon Yamamura Glass (J), 2020, A189758, 63.0, 5.0, 18.0, , , , , , , , , , , , , , , 1.615
3048, GP06-405818, Japanese Patent    Nihon Yamamura Glass (J), 2020, A189758, 65.0, 5.0, 20.0, , , , , , , , , , , , , , , 1.587
3049, GP06-405819, Japanese Patent    Nihon Yamamura Glass (J), 2020, A189758, 64.0, 5.0, 20.5, , , , , , , , , , , , , , , 1.591
3050, GP06-405820, Japanese Patent    Nihon Yamamura Glass (J), 2020, A189758, 63.0, 5.0, 21.5, , , , , , , , , , , , , , , 1.594
3051, GP06-405821, Japanese Patent    Nihon Yamamura Glass (J), 2020, A189758, 60.0, 10.0, 20.0, , , , , , , , , , , , , , , 1.585
3052, GP06-405822, Japanese Patent    Nihon Yamamura Glass (J), 2020, A189758, 65.0, 5.0, 20.0, , , , , , , , , , 10.0, , , , , 1.602
3053, GP06-405823, Japanese Patent    Nihon Yamamura Glass (J), 2020, A189758, 65.0, , 20.0, , , , , , , 5.0, , , , , , , , 1.604
3054, GP06-405824, Japanese Patent    Nihon Yamamura Glass (J), 2020, A189758, 65.0, , 20.0, 5.0, , , , , , , , , , , , , , 1.6
3055, GP06-405825, Japanese Patent    Nihon Yamamura Glass (J), 2020, A189758, 61.0, 5.0, 20.0, , , , , , , , , , , 2.0, , 2.0, , 1.61
3056, GC04-406794, Schott AG (DE), 2023, N-LASF41, *, , , , *, , , , *, , , *, , , , , , 1.82923
3057, GC04-406795, Schott AG (DE), 2023, N-LASF44, *, , , , *, , , , *, , , *, , , , , , 1.79901
3058, GC04-406796, Schott AG (DE), 2023, N-LASF46B, *, , , , *, , , , *, , , *, , , , , , 1.89526
3059, GC04-406798, Schott AG (DE), 2023, N-SF66, *, , , , , , , , , , , *, , , , , , 1.91039
3060, GJ28-408223, J. Non-Crystalline Solids, 2022, a. 121788, , , , , , , , , , 5.0, , , , , , , , 2.1481
3061, GJ28-408224, J. Non-Crystalline Solids, 2022, a. 121788, , , , , , , , , , 1.65, , , , , , , , 2.148
3062, GJ28-408225, J. Non-Crystalline Solids, 2022, a. 121788, , , , , , , , , , 5.54, , , , , , , , 2.1379
3063, GJ28-408226, J. Non-Crystalline Solids, 2022, a. 121788, , , , , , , , , , 10.0, , , , , , , , 2.1304
3064, GJ28-408227, J. Non-Crystalline Solids, 2022, a. 121788, , , , , , , , , , 20.0, , , , , , , , 2.0892
3065, GJ28-408228, J. Non-Crystalline Solids, 2022, a. 121788, , , , , , , , , , 30.0, , , , , , , , 2.0729
3066, GJ28-408229, J. Non-Crystalline Solids, 2022, a. 121788, , , , , , , , , , , , , , , , , , 2.1652
3067, GJ28-408230, J. Non-Crystalline Solids, 2022, a. 121788, , , , , , , , , , 12.0, , , , , , , , 2.1613
3068, GJ28-408231, J. Non-Crystalline Solids, 2022, a. 121788, , , , , , , , , , 2.5, , , , , , , , 2.1248
3069, GJ28-408232, J. Non-Crystalline Solids, 2022, a. 121788, , , , , , , , , , 7.0, , , , , , , , 2.1359
3070, GJ28-408233, J. Non-Crystalline Solids, 2022, a. 121788, , , , , , , , , , 6.0, , , , , , , , 2.137
3071, GJ28-408234, J. Non-Crystalline Solids, 2022, a. 121788, , , , , , , , , , 3.0, , , , , , , , 2.1524
3072, GJ25-409260, J. Non-Crystalline Solids, 2023, a. 122054, , , , , , , , 25.0, , , , , , , , , 25.0, 1.531
3073, GP40-410291, Japanese Patent    Hoya Corp. (J), 2022, A028819, , , , , , , 0.73, , 5.5, , , , , 44.75, , , 25.93, 1.9724
3074, GP40-410292, Japanese Patent    Hoya Corp. (J), 2022, A028819, , , , , , , 0.75, , 6.96, , , , , 46.34, , , 27.03, 1.9604
3075, GP40-410293, Japanese Patent    Hoya Corp. (J), 2022, A028819, , , , , , , 0.73, , 5.5, , , , , 44.75, , , 25.93, 1.9724
3076, GP40-410294, Japanese Patent    Hoya Corp. (J), 2022, A028819, , , , , , , 0.37, , 5.87, , , , , 44.76, , , 25.92, 1.969
3077, GP40-410295, Japanese Patent    Hoya Corp. (J), 2022, A028819, , , , , , , 0.35, 0.36, 6.46, , , , , 48.34, , , 25.09, 1.9658
3078, GP40-410296, Japanese Patent    Hoya Corp. (J), 2022, A028819, , , , , , , 0.35, , 6.25, , , , , 48.54, , , 25.39, 1.966
3079, GP40-410297, Japanese Patent    Hoya Corp. (J), 2022, A028819, , , , , , , 0.35, , 5.47, , , , , 48.16, , , 25.68, 1.9705
3080, GP40-410298, Japanese Patent    Hoya Corp. (J), 2022, A028819, , , , , , , 0.54, , 5.51, , , , , 45.87, , , 25.91, 1.9715
3081, GP40-410299, Japanese Patent    Hoya Corp. (J), 2022, A028819, , , , , , , 0.72, , 5.52, , , , , 45.98, , , 25.96, 1.9712
3082, GP40-410300, Japanese Patent    Hoya Corp. (J), 2022, A028819, , , , , , , 0.36, , 5.82, , , , , 45.94, , , 25.73, 1.9705
3083, GP40-410301, Japanese Patent    Hoya Corp. (J), 2022, A028819, , , , , , , 0.37, , 5.79, , , , , 44.87, , , 25.83, 1.972
3084, GP40-410302, Japanese Patent    Hoya Corp. (J), 2022, A028819, , , , , , , 0.54, , 5.49, , , , , 45.84, , , 25.9, 1.9722
3085, GP40-410303, Japanese Patent    Hoya Corp. (J), 2022, A028819, , , , , , , 0.37, , 5.86, , , , , 44.92, , , 25.67, 1.9732
3086, GP40-410304, Japanese Patent    Hoya Corp. (J), 2022, A028819, 0.89, , , , , , 0.37, , 5.84, , , , , 44.55, , , 25.36, 1.9702
3087, GP40-410305, Japanese Patent    Hoya Corp. (J), 2022, A028819, , , , , , , 0.37, , 4.72, , , , , 45.62, , , 25.75, 1.9801
3088, GP40-410306, Japanese Patent    Hoya Corp. (J), 2022, A028819, , , , , , , 0.38, , 6.82, , , , , 41.02, , , 23.81, 1.9831
3089, GP02-450077, US Patent    Corning Inc. (US), 2021, A0355022, 49.92, , 0.02, , 4.17, 7.98, , 8.34, 6.44, , 0.16, , , 2.99, , 4.99, , 1.776
3090, GP02-450078, US Patent    Corning Inc. (US), 2021, A0355022, 49.88, , 0.02, , , 12.15, , 8.33, 6.43, , 0.25, , , 2.99, , 4.99, , 1.7752
3091, GP02-450079, US Patent    Corning Inc. (US), 2021, A0355022, 49.87, , 0.02, , , 12.15, , 8.33, 6.44, , 0.25, , , 2.99, , 1.99, , 1.801
3092, GP02-450080, US Patent    Corning Inc. (US), 2021, A0355022, 49.87, , 0.02, , , 12.15, , 8.33, 6.44, , 0.25, , , 5.98, , 1.99, , 1.7817
3093, GP02-450081, US Patent    Corning Inc. (US), 2021, A0355022, 49.86, , 0.02, , , 12.15, , 8.31, 6.43, , 0.25, , 2.99, 3.0, , 2.0, , 1.779
