Repository: franck-pigeonneau/glassoptics

# Description of the repository

This python module has been developed to determine the glass optic properties. Data sets are extracted from Interglad V8 and SciGlass databases. Artificial Neural Networks are fitted using keras library.

## `glassdata.py`

`glassdata.py` file defines the GlassData class. It gathers various functions to
clean datasets and manages data for the training stage. It is composed by the
following variables

-   `oxide`: Array of string
    Names of the oxides of the glass composition.
-   `nameproperty`: String
    Name of the property of the glasses.
-   `nsample`: Integer
    Number of the glass.
-   `noxide`: Integer

File: DataSet/nFInterglad.csv (part 9 of 9)
Search Condition
2822, GP28-365568, Japanese Patent    Nippon Electric Glass (J), 2016, A040220, , , , , , 13.0, , , , 20.0, 1.0, , , , , , , 2.04774
2823, GP28-365569, Japanese Patent    Nippon Electric Glass (J), 2016, A040220, , , , , , 5.0, , , , 20.0, , , , , , , , 2.12181
2824, GJ01-365786, J. Non-Crystalline Solids, 2016, v. 439  p. 0015, 100.0, , , , , , , , , , , , , , , , , 1.4632
2825, GJ08-368077, Optical Materials, 2015, v. 039  p. 0153, 68.0, , , , , , , , 13.0, , , , , , , , , 1.5417
2826, GP10-374525, US Patent    Nikon Corp. (J), 2016, A9527766, 30.37, 37.97, 7.41, , , 8.19, 3.83, , 4.0, 3.53, , , , , , 1.85, , 1.593296
2827, GP10-374526, US Patent    Nikon Corp. (J), 2016, A9527766, 30.94, 33.96, 7.55, 4.72, , 8.35, 3.91, , 4.07, 3.59, , , , , , , , 1.589019
2828, GP05-374527, US Patent    Nikon Corp. (J), 2016, A9527766, 34.55, 29.25, 12.26, 4.72, , 8.35, 3.89, , 4.07, , , , , , , , , 1.57846
2829, GP05-374528, US Patent    Nikon Corp. (J), 2016, A9527766, 30.95, 24.53, 11.32, 9.43, , 8.35, 2.01, , 2.19, 8.31, , , , , , , , 1.614683
2830, GP05-374529, US Patent    Nikon Corp. (J), 2016, A9527766, 32.17, 25.5, 7.84, 9.8, , 8.68, 2.09, , 2.27, 8.63, , , , , , , , 1.61347
2831, GP05-374530, US Patent    Nikon Corp. (J), 2016, A9527766, 33.12, 26.27, 8.08, 7.08, , 8.94, 2.15, , 2.35, 8.9, , , , , , , , 1.610637
2832, GP05-374531, US Patent    Nikon Corp. (J), 2016, A9527766, 33.91, 28.7, 12.03, 6.49, , 8.2, 3.82, , 4.0, , , , , , , , , 1.579499
2833, GP05-374532, US Patent    Nikon Corp. (J), 2016, A9527766, 34.24, 28.97, 12.15, 4.67, , 9.2, 3.86, , 4.04, , , , , , , , , 1.580253
2834, GP10-374533, US Patent    Nikon Corp. (J), 2016, A9527766, 25.61, 34.01, 21.0, 0.99, , 4.85, 4.14, , 6.32, , , , , , , , , 1.563871
2835, GP10-374534, US Patent    Nikon Corp. (J), 2016, A9527766, 24.39, 32.38, 20.0, 0.95, , 4.62, 3.94, , 6.02, 4.76, , , , , , , , 1.572352
2836, GP10-374535, US Patent    Nikon Corp. (J), 2016, A9527766, 24.39, 32.37, 20.0, 0.96, 2.85, 3.67, 3.94, , 6.02, , 2.86, , , , , , , 1.569607
2837, GP10-374536, US Patent    Nikon Corp. (J), 2016, A9527766, 21.53, 32.39, 22.86, 0.94, 2.86, 6.53, 3.94, , 6.02, , , , , , , , , 1.574147
2838, GP10-374537, US Patent    Nikon Corp. (J), 2016, A9527766, 28.05, 33.32, 14.7, 0.98, 2.94, 3.77, 4.07, , 6.2, , 2.95, , , , , , , 1.57152
2839, GP10-374538, US Patent    Nikon Corp. (J), 2016, A9527766, 25.86, 33.28, 19.43, 1.69, 2.53, 2.53, 3.49, , 5.34, , 3.25, , , , , 1.0, , 1.557809
2840, GP10-374539, US Patent    Nikon Corp. (J), 2016, A9527766, 25.4, 34.16, 19.09, 3.62, 3.73, , 3.44, , 5.24, , 2.47, , , , , 1.03, , 1.558603
2841, GP10-374540, US Patent    Nikon Corp. (J), 2016, A9527766, 25.73, 33.11, 19.33, 1.68, 2.52, 2.52, 3.48, , 5.31, , 3.24, , , , , 0.99, , 1.563955
2842, GP05-374541, US Patent    Nikon Corp. (J), 2016, A9527766, 29.01, 28.44, 16.51, 4.57, , 9.04, 3.81, 5.8, , , , , , , , , , 1.576039
2843, GP10-374542, US Patent    Nikon Corp. (J), 2016, A9527766, 25.48, 34.24, 19.15, , 5.41, , 3.44, , 5.26, , 4.46, , , , , , , 1.562192
2844, GP10-374543, US Patent    Nikon Corp. (J), 2016, A9527766, 23.19, 31.17, 17.42, 1.52, 12.38, , 3.14, , 4.79, , 4.06, , , , , , , 1.579602
2845, GP10-374544, US Patent    Nikon Corp. (J), 2016, A9527766, 24.11, 28.67, 18.12, 1.57, , 16.86, 3.27, , 4.98, , , , , , , , , 1.586612
2846, GP03-376597, US Patent    OCV Intellectual Capital (US), 2017, A9586856, 56.57, , 6.54, , 15.45, , , , , 13.1, , , , 8.34, , , , 1.6428
2847, GP03-376598, US Patent    OCV Intellectual Capital (US), 2017, A9586856, 56.3, , 8.58, , 14.71, , , , , 12.61, , , , 7.8, , , , 1.6369
2848, GP03-376599, US Patent    OCV Intellectual Capital (US), 2017, A9586856, 55.18, , 5.99, , 18.83, , , , , 12.36, , , , 7.64, , , , 1.6477
2849, GP07-376600, US Patent    OCV Intellectual Capital (US), 2017, A9586856, 55.95, , 6.07, , 14.61, , , , , 15.62, , , , 7.75, , , , 1.6452
2850, GP03-376601, US Patent    OCV Intellectual Capital (US), 2017, A9586856, 53.62, , 7.08, , 16.46, , , , , 13.81, , , , 9.03, , , , 1.6584
2851, GP07-376602, US Patent    OCV Intellectual Capital (US), 2017, A9586856, 57.97, , 7.1, , 12.01, , , , , 13.86, , , , 9.06, , , , 1.6385
2852, GP03-376603, US Patent    OCV Intellectual Capital (US), 2017, A9586856, 57.22, , 7.0, , 16.29, , , , , 13.67, , , , 5.82, , , , 1.6279
2853, GP03-376604, US Patent    OCV Intellectual Capital (US), 2017, A9586856, 57.18, , 7.0, , 16.28, , , , , 10.6, , , , 8.94, , , , 1.6417
2854, GP03-376605, US Patent    OCV Intellectual Capital (US), 2017, A9586856, 55.06, , 8.32, , 18.68, , , , , 8.99, , , , 8.95, , , , 1.6457
2855, GP03-376606, US Patent    OCV Intellectual Capital (US), 2017, A9586856, 53.94, , 8.15, , 15.97, , 4.36, , , 8.81, , , , 8.77, , , , 1.6468
2856, GP03-376607, US Patent    OCV Intellectual Capital (US), 2017, A9586856, 54.22, , 8.83, , 14.89, , 4.38, , , 8.05, , , , 9.63, , , , 1.6469
2857, GJ60-377317, J. American Ceramic Soc., 2014, v. 097  p. 2909, , , 1.46, , , , , 3.4, , , , , , , , , 7.77, 1.4377
2858, GJ20-378502, J. Non-Crystalline Solids, 2018, v. 482  p. 0236, , , 15.0, , 25.0, , , 25.0, , , , , , , , , 35.0, 2.55
2859, GJ20-378507, J. Non-Crystalline Solids, 2018, v. 482  p. 0236, 2.45, , 14.64, , 24.38, , , 24.39, , , , , , , , , 34.14, 2.32
2860, GJ20-378623, J. Non-Crystalline Solids, 2018, v. 484  p. 0132, , , , , , , , , , , , , , , , , 33.3, 1.82
2861, GJ20-378624, J. Non-Crystalline Solids, 2018, v. 484  p. 0132, , , , , , , , , , 4.9, , , , , , , 33.6, 1.8
2862, GJ20-378625, J. Non-Crystalline Solids, 2018, v. 484  p. 0132, , , , , , , , , , 9.8, , , , , , , 32.8, 1.793
2863, GJ20-378626, J. Non-Crystalline Solids, 2018, v. 484  p. 0132, , , , , , , , , , 15.7, , , , , , , 32.8, 1.785
2864, GJ20-378627, J. Non-Crystalline Solids, 2018, v. 484  p. 0132, , , , , , , , , , 18.2, , , , , , , 32.8, 1.78
2865, GJ20-378628, J. Non-Crystalline Solids, 2018, v. 484  p. 0132, , , , , , , , , , 20.6, , , , , , , 32.5, 1.772
2866, GJ20-378629, J. Non-Crystalline Solids, 2018, v. 484  p. 0132, , , , , , , , , , 24.8, , , , , , , 32.8, 1.77
2867, GJ20-378630, J. Non-Crystalline Solids, 2018, v. 484  p. 0132, , , , , , , , , , 29.1, , , , , , , 32.1, 1.765
2868, GJ20-378631, J. Non-Crystalline Solids, 2018, v. 484  p. 0132, , , , , , , , , , 34.6, , , , , , , 31.8, 1.758
2869, GJ20-378632, J. Non-Crystalline Solids, 2018, v. 484  p. 0132, , , , , , , , , , 39.9, , , , , , , 31.6, 1.752
2870, GJ20-378633, J. Non-Crystalline Solids, 2018, v. 484  p. 0132, , , , , , , , , , 46.1, , , , , , , 31.4, 1.723
2871, GJ20-378634, J. Non-Crystalline Solids, 2018, v. 484  p. 0132, , , , , , , , , , 50.3, , , , , , , 31.8, 1.69
2872, GP28-381143, US Patent    Nippon Electric Glass (J), 2017, A0153141, , , , , , 5.0, , , , 20.0, , , , , , , , 2.12054
2873, GP28-381144, US Patent    Nippon Electric Glass (J), 2017, A0153141, , , , , 5.0, , , , , 20.0, , , , , , , , 2.12083
2874, GP28-381145, US Patent    Nippon Electric Glass (J), 2017, A0153141, , , , , , , , , , 20.0, 5.0, , , , , , , 2.12177
2875, GP28-381146, US Patent    Nippon Electric Glass (J), 2017, A0153141, , , , , , 10.0, , , , 20.0, , , , , , , , 2.07761
2876, GP28-381147, US Patent    Nippon Electric Glass (J), 2017, A0153141, , , , , , 15.0, , , , 20.0, , , , , , , , 2.03909
2877, GP28-381148, US Patent    Nippon Electric Glass (J), 2017, A0153141, , , , , , 13.0, , , , 20.0, 1.0, , , , , , , 2.04774
2878, GP28-381149, US Patent    Nippon Electric Glass (J), 2017, A0153141, , , , , , 5.0, , , , 20.0, , , , , , , , 2.12181
2879, GJ10-382483, J. Materials Science, 2018, v. 053  p. 1335, 10.95, 24.38, , , , , 6.47, , , 34.32, , , 11.94, , , , , 1.81
2880, GP03-385553, US Patent    Idemitsu Kosan (J), 2018, A9896569, 71.38, 3.47, 2.37, 4.5, 7.65, , , 10.63, , , , , , , , , , 1.515
2881, GP03-385554, US Patent    Idemitsu Kosan (J), 2018, A9896569, 68.99, , 3.48, 2.47, 12.0, , , 7.04, 2.98, , , , , 3.04, , , , 1.541
2882, GP03-385555, US Patent    Idemitsu Kosan (J), 2018, A9896569, 57.14, 5.37, 8.56, 0.62, 25.56, , , 0.7, , , , , , , , , , 1.562
2883, GP03-385556, US Patent    Idemitsu Kosan (J), 2018, A9896569, 59.8, , 7.36, 3.88, 23.4, , , 0.5, , 1.15, , , , 3.91, , , , 1.593
2884, GP03-385557, US Patent    Idemitsu Kosan (J), 2018, A9896569, 65.07, 5.01, 4.97, 5.0, 17.0, , , 2.95, , , , , , , , , , 1.539
2885, GP03-385558, US Patent    Idemitsu Kosan (J), 2018, A9896569, 65.05, 5.03, 5.0, 3.96, 16.99, , , 2.97, , , , , , 1.0, , , , 1.541
2886, GJ06-386572, Int. J. Applied Glass Science, 2018, v. 009  p. 0421, 58.8, , 41.2, , , , , , , , , , , , , , , 1.55917
2887, GJ06-386573, Int. J. Applied Glass Science, 2018, v. 009  p. 0421, 61.1, , 38.9, , , , , , , , , , , , , , , 1.55391
2888, GJ06-386574, Int. J. Applied Glass Science, 2018, v. 009  p. 0421, 66.0, , 34.0, , , , , , , , , , , , , , , 1.54176
2889, GJ35-387202, J. Non-Crystalline Solids, 2019, v. 505  p. 0354, , , , , , 29.85, , , , , , , , 14.93, 54.72, , , 1.85295
2890, GJ10-390328, J. Non-Crystalline Solids, 2019, v. 512  p. 0060, , 93.98, , , , , , , , , , , , , , , , 2.298
2891, GJ10-390329, J. Non-Crystalline Solids, 2019, v. 512  p. 0060, , 93.49, , , , , , , , , , , , , , , , 2.309
2892, GJ10-390330, J. Non-Crystalline Solids, 2019, v. 512  p. 0060, , 93.0, , , , , , , , , , , , , , , , 2.321
2893, GJ10-390331, J. Non-Crystalline Solids, 2019, v. 512  p. 0060, , 92.52, , , , , , , , , , , , , , , , 2.329
2894, GJ10-390332, J. Non-Crystalline Solids, 2019, v. 512  p. 0060, , 92.52, , , , , , , , , , , , , , , , 2.353
2895, GJ20-393649, J. Non-Crystalline Solids, 2019, a. 119586, , , , , , , , , 37.5, , , , , , , , 37.5, 1.48611
2896, GJ02-394055, J. American Ceramic Soc., 2018, v. 101  p. 0231, 51.3, , , , , 10.0, , , 17.5, , , , , , , , , 1.815
2897, GJ25-399552, J. American Ceramic Soc., 2020, v. 103  p. 5013, , , , , , *, , , , , , , , , , , *, 1.6122
2898, GJ25-399555, J. American Ceramic Soc., 2020, v. 103  p. 5013, , , , , , *, , , , , , , , , , , *, 1.6024
2899, GJ20-399559, J. American Ceramic Soc., 2020, v. 103  p. 5013, , , , , , *, , , , , , , , , , , *, 1.5872
2900, GJ25-399560, J. American Ceramic Soc., 2020, v. 103  p. 5013, , , , , , *, , , , , , , , , , , *, 1.5928
2901, GJ25-399561, J. American Ceramic Soc., 2020, v. 103  p. 5013, , , , , , *, , , , , , , , , , , *, 1.5978
2902, GJ25-399562, J. American Ceramic Soc., 2020, v. 103  p. 5013, , , , , , *, , , , , , , , , , , *, 1.6024
2903, GJ25-399563, J. American Ceramic Soc., 2020, v. 103  p. 5013, , , , , , *, , , , , , , , , , , *, 1.6068
2904, GJ20-399564, J. American Ceramic Soc., 2020, v. 103  p. 5013, , , , , , *, , , , , , , , , , , *, 1.5974
2905, GJ20-399565, J. American Ceramic Soc., 2020, v. 103  p. 5013, , , , , , *, , , , , , , , , , , *, 1.6001
2906, GJ25-399566, J. American Ceramic Soc., 2020, v. 103  p. 5013, , , , , , *, , , , , , , , , , , *, 1.606
2907, GJ25-399567, J. American Ceramic Soc., 2020, v. 103  p. 5013, , , , , , *, , , , , , , , , , , *, 1.6089
2908, GJ25-399568, J. American Ceramic Soc., 2020, v. 103  p. 5013, , , , , , *, , , , , , , , , , , *, 1.5991
2909, GJ25-399569, J. American Ceramic Soc., 2020, v. 103  p. 5013, , , , , , *, , , , , , , , , , , *, 1.6007
2910, GJ25-399570, J. American Ceramic Soc., 2020, v. 103  p. 5013, , , , , , *, , , , , , , , , , , *, 1.6074
2911, GJ25-399571, J. American Ceramic Soc., 2020, v. 103  p. 5013, , , , , , *, , , , , , , , , , , *, 1.6095
2912, GJ25-399572, J. American Ceramic Soc., 2020, v. 103  p. 5013, , , , , , *, , , , , , , , , , , *, 1.6124
2913, GJ25-399573, J. American Ceramic Soc., 2020, v. 103  p. 5013, , , , , , *, , , , , , , , , , , *, 1.6121
2914, GJ28-399591, J. American Ceramic Soc., 2020, v. 103  p. 5056, , , , , , , , 5.0, , 20.0, , , , , , , , 2.03
2915, GJ28-399592, J. American Ceramic Soc., 2020, v. 103  p. 5056, , , , , , , , 10.0, , 25.0, , , , , , , , 1.95
2916, GJ28-399593, J. American Ceramic Soc., 2020, v. 103  p. 5056, , , , , , , , 15.0, , 30.0, , , , , , , , 1.86
2917, GJ28-399594, J. American Ceramic Soc., 2020, v. 103  p. 5056, , 15.0, , , , , , 10.0, , 30.0, , , , , , , , 1.79
2918, GJ28-399595, J. American Ceramic Soc., 2020, v. 103  p. 5056, , 20.0, , , , , , 15.0, , 30.0, , , , , , , , 1.72
2919, GJ10-399596, J. American Ceramic Soc., 2020, v. 103  p. 5056, , 35.0, , , , , , 10.0, , 30.0, , , , , , , , 1.66
2920, GJ10-399597, J. American Ceramic Soc., 2020, v. 103  p. 5056, , 40.0, , , , , , 10.0, , 35.0, , , , , , , , 1.61
2921, GJ05-400796, J. Asian Ceramic Soc., 2019, v. 007  p. 0042, 35.7, 25.5, 3.4, , , 17.0, , , 3.4, , , , , , , , , 1.611
2922, GJ05-400797, J. Asian Ceramic Soc., 2019, v. 007  p. 0042, 35.66, 25.47, 3.4, , , 16.98, , , 3.4, , , , , , , , , 1.627
2923, GJ05-400798, J. Asian Ceramic Soc., 2019, v. 007  p. 0042, 35.59, 25.42, 3.39, , , 16.95, , , 3.39, , , , , , , , , 1.6275
2924, GJ05-400799, J. Asian Ceramic Soc., 2019, v. 007  p. 0042, 35.52, 25.37, 3.38, , , 16.92, , , 3.38, , , , , , , , , 1.628
2925, GJ05-400800, J. Asian Ceramic Soc., 2019, v. 007  p. 0042, 35.45, 25.32, 3.37, , , 16.89, , , 3.37, , , , , , , , , 1.6295
2926, GJ05-400801, J. Asian Ceramic Soc., 2019, v. 007  p. 0042, 35.34, 25.24, 3.36, , , 16.84, , , 3.36, , , , , , , , , 1.6305
2927, GJ28-401328, J. Non-Crystalline Solids, 2020, a. 119855, , , , , , , , , , 5.0, , , , , , , , 2.0466
2928, GJ28-401329, J. Non-Crystalline Solids, 2020, a. 119855, , , , , , , , , , 10.0, , , , , , , , 2.0618
2929, GJ28-401330, J. Non-Crystalline Solids, 2020, a. 119855, , , , , , , , , , 15.0, , , , , , , , 2.0307
2930, GJ28-401331, J. Non-Crystalline Solids, 2020, a. 119855, , , , , , , , , , 20.0, , , , , , , , 2.0591
2931, GJ28-401332, J. Non-Crystalline Solids, 2020, a. 119855, , , , , , , , , , 25.0, , , , , , , , 2.0533
2932, GC03-401599, Corning Inc. (US), 2005, Eagle2000, *, , *, , , , , , , , , , , , , , , 1.5126
2933, GP07-405513, Japanese Patent    Nihon Yamamura Glass (J), 2020, A083705, 50.0, , 10.0, 11.0, , , , , , 29.0, , , , , , , , 1.618
2934, GP03-405514, Japanese Patent    Nihon Yamamura Glass (J), 2020, A083705, 51.0, , 11.0, 22.0, , , , , , 16.0, , , , , , , , 1.596
2935, GP07-405515, Japanese Patent    Nihon Yamamura Glass (J), 2020, A083705, 50.0, , 12.0, 13.0, 5.0, , , , , 20.0, , , , , , , , 1.606
2936, GP07-405516, Japanese Patent    Nihon Yamamura Glass (J), 2020, A083705, 50.0, , 12.0, 16.0, , , , , , 18.0, , , 1.0, 1.0, , 1.0, , 1.632
2937, GP07-405517, Japanese Patent    Nihon Yamamura Glass (J), 2020, A083705, 47.0, , 12.0, 18.0, , , , , , 20.0, , , , , , , 3.0, 1.596
2938, GP06-405813, Japanese Patent    Nihon Yamamura Glass (J), 2020, A189758, 55.2, , 25.7, , , , , , , , , , , , , , , 1.68
2939, GP06-405814, Japanese Patent    Nihon Yamamura Glass (J), 2020, A189758, 68.0, , 18.0, , , , , , , , , , , , , , , 1.628
2940, GP06-405815, Japanese Patent    Nihon Yamamura Glass (J), 2020, A189758, 70.0, , 20.0, , , , , , , , , , , , , , , 1.599
2941, GP06-405816, Japanese Patent    Nihon Yamamura Glass (J), 2020, A189758, 68.0, 2.0, 20.0, , , , , , , , , , , , , , , 1.598
2942, GP06-405817, Japanese Patent    Nihon Yamamura Glass (J), 2020, A189758, 63.0, 5.0, 18.0, , , , , , , , , , , , , , , 1.626
2943, GP06-405818, Japanese Patent    Nihon Yamamura Glass (J), 2020, A189758, 65.0, 5.0, 20.0, , , , , , , , , , , , , , , 1.597
2944, GP06-405819, Japanese Patent    Nihon Yamamura Glass (J), 2020, A189758, 64.0, 5.0, 20.5, , , , , , , , , , , , , , , 1.602
2945, GP06-405820, Japanese Patent    Nihon Yamamura Glass (J), 2020, A189758, 63.0, 5.0, 21.5, , , , , , , , , , , , , , , 1.604
2946, GP06-405821, Japanese Patent    Nihon Yamamura Glass (J), 2020, A189758, 60.0, 10.0, 20.0, , , , , , , , , , , , , , , 1.595
2947, GP06-405822, Japanese Patent    Nihon Yamamura Glass (J), 2020, A189758, 65.0, 5.0, 20.0, , , , , , , , , , 10.0, , , , , 1.613
2948, GP06-405823, Japanese Patent    Nihon Yamamura Glass (J), 2020, A189758, 65.0, , 20.0, , , , , , , 5.0, , , , , , , , 1.615
2949, GP06-405824, Japanese Patent    Nihon Yamamura Glass (J), 2020, A189758, 65.0, , 20.0, 5.0, , , , , , , , , , , , , , 1.611
2950, GP06-405825, Japanese Patent    Nihon Yamamura Glass (J), 2020, A189758, 61.0, 5.0, 20.0, , , , , , , , , , , 2.0, , 2.0, , 1.622
2951, GC04-406794, Schott AG (DE), 2023, N-LASF41, *, , , , *, , , , *, , , *, , , , , , 1.84859
2952, GC04-406795, Schott AG (DE), 2023, N-LASF44, *, , , , *, , , , *, , , *, , , , , , 1.8163
2953, GC04-406796, Schott AG (DE), 2023, N-LASF46B, *, , , , *, , , , *, , , *, , , , , , 1.92411
2954, GC04-406798, Schott AG (DE), 2023, N-SF66, *, , , , , , , , , , , *, , , , , , 1.95459
2955, GJ28-408223, J. Non-Crystalline Solids, 2022, a. 121788, , , , , , , , , , 5.0, , , , , , , , 2.2134
2956, GJ28-408224, J. Non-Crystalline Solids, 2022, a. 121788, , , , , , , , , , 1.65, , , , , , , , 2.2114
2957, GJ28-408225, J. Non-Crystalline Solids, 2022, a. 121788, , , , , , , , , , 5.54, , , , , , , , 2.2009
2958, GJ28-408226, J. Non-Crystalline Solids, 2022, a. 121788, , , , , , , , , , 10.0, , , , , , , , 2.1931
2959, GJ28-408227, J. Non-Crystalline Solids, 2022, a. 121788, , , , , , , , , , 20.0, , , , , , , , 2.15
2960, GJ28-408228, J. Non-Crystalline Solids, 2022, a. 121788, , , , , , , , , , 30.0, , , , , , , , 2.1265
2961, GJ28-408229, J. Non-Crystalline Solids, 2022, a. 121788, , , , , , , , , , , , , , , , , , 2.2328
2962, GJ28-408230, J. Non-Crystalline Solids, 2022, a. 121788, , , , , , , , , , 12.0, , , , , , , , 2.235
2963, GJ28-408231, J. Non-Crystalline Solids, 2022, a. 121788, , , , , , , , , , 2.5, , , , , , , , 2.1863
2964, GJ28-408232, J. Non-Crystalline Solids, 2022, a. 121788, , , , , , , , , , 7.0, , , , , , , , 2.1994
2965, GJ28-408233, J. Non-Crystalline Solids, 2022, a. 121788, , , , , , , , , , 6.0, , , , , , , , 2.1991
2966, GJ28-408234, J. Non-Crystalline Solids, 2022, a. 121788, , , , , , , , , , 3.0, , , , , , , , 2.2179
2967, GJ04-408277, J. Non-Crystalline Solids, 2022, a. 121833, 57.11, , , , , , , , 12.14, , , 30.75, , , , , , 1.6774
2968, GJ04-408278, J. Non-Crystalline Solids, 2022, a. 121833, 56.45, , , , , 3.69, , , 12.0, , , 27.86, , , , , , 1.6772
2969, GJ04-408279, J. Non-Crystalline Solids, 2022, a. 121833, 49.9, , , , , 7.82, , , 12.73, , , 29.55, , , , , , 1.6779
2970, GJ04-408280, J. Non-Crystalline Solids, 2022, a. 121833, 53.27, , , , , 5.69, , , 12.36, , , 28.68, , , , , , 1.6783
2971, GJ04-408281, J. Non-Crystalline Solids, 2022, a. 121833, 48.75, 4.21, , , , 5.73, , , 12.44, , , 28.87, , , , , , 1.6775
2972, GJ04-408282, J. Non-Crystalline Solids, 2022, a. 121833, 48.74, 4.21, , , , 5.66, , , 12.44, , , 28.88, , , , , , 1.6776
2973, GP02-450077, US Patent    Corning Inc. (US), 2021, A0355022, 49.92, , 0.02, , 4.17, 7.98, , 8.34, 6.44, , 0.16, , , 2.99, , 4.99, , 1.802
2974, GP02-450078, US Patent    Corning Inc. (US), 2021, A0355022, 49.88, , 0.02, , , 12.15, , 8.33, 6.43, , 0.25, , , 2.99, , 4.99, , 1.8013
2975, GP02-450079, US Patent    Corning Inc. (US), 2021, A0355022, 49.87, , 0.02, , , 12.15, , 8.33, 6.44, , 0.25, , , 2.99, , 1.99, , 1.829
2976, GP02-450080, US Patent    Corning Inc. (US), 2021, A0355022, 49.87, , 0.02, , , 12.15, , 8.33, 6.44, , 0.25, , , 5.98, , 1.99, , 1.8098
2977, GP02-450081, US Patent    Corning Inc. (US), 2021, A0355022, 49.86, , 0.02, , , 12.15, , 8.31, 6.43, , 0.25, , 2.99, 3.0, , 2.0, , 1.805
